Repository: seminaia/simulations

File: CALPHAD/mmc4.tdb
$

DATABASE_INFO Database for solder alloys under development'
Compiled by Ursula R. Kattner, NIST, Gaithersburg, MD, USA '
Last update: 30-Nov-1999 !

$

ELEMENT /-   ELECTRON_GAS           0.0000E+00  0.0000E+00  0.0000E+00 !
ELEMENT VA   VACUUM                 0.0000E+00  0.0000E+00  0.0000E+00 !
ELEMENT AG   FCC_A1                 1.0787E+02  5.7446E+03  4.2551E+01 !
ELEMENT BI   RHOMBOHEDRAL_A7        2.0898E+02  6.4266E+03  5.6735E+01 !
ELEMENT CU   FCC_A1                 6.3546E+01  5.0041E+03  3.3150E+01 !
ELEMENT PB   FCC_A1                 2.0720E+02  6.8785E+03  6.4785E+01 !
ELEMENT SB   RHOMBOHEDRAL_A7        1.2175E+02  5.8702E+03  4.5522E+01 !
ELEMENT SN   BCT_A5                 1.1869E+02  6.3220E+03  5.1195E+01 !

TYPE_DEFINITION % SEQ * !
DEFINE_SYSTEM_DEFAULT SPECIE 2 !
DEFAULT_COMMAND DEF_SYS_ELEMENT VA !

$-----------------------------------------------------------------------
$ Model descriptions of the phases
$-----------------------------------------------------------------------

PHASE LIQUID:L % 2 1  1.0 !
   CONSTITUENT LIQUID:L  :AG,BI,CU,PB,SB,SN:VA : !

PHASE FCC_A1 %A  2  1.0 1.0 !
   CONSTITUENT FCC_A1  :AG%,BI,CU%,PB%,SB,SN :VA : !

PHASE BCC_A2 %B  2  1.0 3.0 !
   CONSTITUENT BCC_A2  :CU%,SN :VA : !

PHASE HCP_A3 %A  2  1.0 0.5 !
   CONSTITUENT HCP_A3  :AG%,BI,PB%,SB,SN :VA : !

PHASE BCT_A5 %  1  1.0 !
   CONSTITUENT BCT_A5  :AG,BI,CU,PB,SB,SN% : !

PHASE RHOMBO_A7 %  1  1.0 !
   CONSTITUENT RHOMBO_A7  :BI%,PB,SB%,SN : !

PHASE DO3 %  2  0.75  0.25  !
   CONSTITUENT DO3 :CU,SN :CU,SN :  !

PHASE EPSILON %  2  0.75  0.25  !
   CONSTITUENT EPSILON :AG :SN :  !

PHASE CU41SN11 %  2  0.788  0.212  !
   CONSTITUENT CU41SN11 :CU :SN :  !

PHASE CU10SN3 %  2  0.769  0.231  !
   CONSTITUENT CU10SN3 :CU :SN :  !

PHASE CU3SN %  2  0.75  0.25  !
   CONSTITUENT CU3SN :CU :SN :  !

PHASE CU6SN5 %  2  0.545  0.455  !
   CONSTITUENT CU6SN5 :CU :SN :  !

PHASE CU6SN5_L %  2  0.545  0.455  !
   CONSTITUENT CU6SN5_L :CU :SN :  !

PHASE SBSN %  2  1.000 1.000  !
   CONSTITUENT SBSN :SB,SN :SB,SN : !

PHASE SB2SN3 %  2  2.000 3.000  !
   CONSTITUENT SB2SN3 :SB :SN : !


$ Type definitions

TYPE_DEF A GES A_P_D @ MAGNETIC -3.0 0.280 !
TYPE_DEF B GES A_P_D @ MAGNETIC -1.0 0.400 !

$-----------------------------------------------------------------------
$ Functions of the pure elements
$-----------------------------------------------------------------------

FUN GHSERAG  298.15   -7209.512+118.202013*T-23.8463314*T*LN(T)
                        -.001790585*T**2-3.98587E-07*T**3-12011*T**(-1);
            1234.93 Y -15095.252+190.266404*T-33.472*T*LN(T)
                        +1.412E+29*T**(-9);
            3000.00 N REF: 91Din !

FUN GAGBCC   298.15   +3400.00-1.05*T+GHSERAG; 3000.00 N REF: 91Din ! 
FUN GAGHCP   298.15    +300.0+0.30*T+GHSERAG; 3000.00 N REF: 91Din ! 
FUN GAGBCT   298.15   +4184.1+GHSERAG; 3000.00 N REF: 88Che ! 


FUN GHSERBI  298.15   -7817.776+128.418925*T-28.4096529*T*LN(T)
                         +.012338888*T**2-8.381598E-06*T**3; 
             544.55 Y +30207.022-393.650351*T+51.8556592*T*LN(T)
                         -.075311163*T**2+1.3499885E-05*T**3
                         -3616168*T**(-1)+1.661E+25*T**(-9);
             800.00 Y -11045.664+182.548971*T-35.9824*T*LN(T)
                         +.0074266*T**2-1.046E-06*T**3
                         +1.661E+25*T**(-9);
            1200.00 Y -7581.312+124.77144*T-27.196*T*LN(T)
                      +1.661E+25*T**(-9);  
            3000.00 N REF: 91Din !

FUN GBIFCC   298.15    9900-12.5*T+GHSERBI;,,N REF: 91Din !
FUN GBIHCP   298.15    9900-11.8*T+GHSERBI;,,N REF: 91Din !
FUN GBIBCT   298.15    13526.3+GHSERBI;,,N REF: 96Lee !
$FUN GBIBCT   298.15    4184.07+GHSERBI;,,N REF: 91Din !


FUN GHSERCU  298.15   -7770.458+130.485235*T-24.112392*T*LN(T)
                        -.00265684*T**2+1.29223E-07*T**3+52478*T**(-1);
            1357.77 Y -13542.026+183.803828*T-31.38*T*LN(T)
                        +3.642E+29*T**(-9);
            3200.00  N REF: 91Din !

FUN GCUBCC   298.15   +4017.0-1.255*T+GHSERCU; 3200.00 N REF: 91Din !
FUN GCUHCP   298.15    +600.0+0.20*T+GHSERCU; 3200.00 N REF: 91Din !
FUN GCUBCT   298.15   +4184.0+GHSERCU; 3200.00 N REF: 0 !


FUN GHSERPB  298.15   -7650.085+101.700244*T-24.5242231*T*LN(T)
                         -.00365895*T**2-2.4395E-07*T**3;
             600.61 Y -10531.095+154.243182*T-32.4913959*T*LN(T)
                         +.00154613*T**2+8.054E+25*T**(-9);
            1200.00 Y +4157.616+53.139072*T-18.9640637*T*LN(T)
                         -.002882943*T**2+9.8144E-08*T**3
                         -2696755*T**(-1)+8.054E+25*T**(-9);
            2100.00 N REF: 91Din !

FUN GPBHCP   298.15     300+1.0*T+GHSERPB;,,N REF: 91Din !
FUN GPBBCT   298.15     489+3.52*T+GHSERPB;,,N REF: 91Din !
FUN GPBRHO   298.15     15000.0+GHSERPB;,,N REF: 98Yoo !
$FUN GPBRHO   298.15      5000.0+GHSERPB;,,N REF: 94Lee !
$FUN GPBRHO   298.15      9900.0-12.5*T+GHSERPB;,,N REF: 95Oht !


FUN GHSERSB   298.15   -9242.858+156.154689*T-30.5130752*T*LN(T)
                          +.007748768*T**2-3.003415E-06*T**3
                          +100625*T**(-1);
              903.9 Y -11738.671+169.485713*T-31.38*T*LN(T)
                          +1.610442E+27*T**(-9);
             2000.00 N REF: 91DIN !

FUN GSBFCC   298.15    19874-13.7*T+GHSERSB;,,N REF: 91Din !
FUN GSBBCC   298.15    19874-15.1*T+GHSERSB;,,N REF: 91Din !
FUN GSBHCP   298.15    19874-13.0*T+GHSERSB;,,N REF: 91Din !
FUN GSBBCT   298.15    1000+GHSERSB;,,N REF: 91Din !


FUN GHSERSN  100.00   -7258.517+122.765451*T-25.858*T*LN(T)
                         +.00051185*T**2-3.192767E-06*T**3
                         +18440*T**(-1);
             250.00 Y -5855.135+65.443315*T-15.961*T*LN(T)
                         -.0188702*T**2+3.121167E-06*T**3
                         -61960*T**(-1);
             505.08 Y +2524.724+4.005269*T-8.2590486*T*LN(T)
                         -.016814429*T**2+2.623131E-06*T**3
                         -1081244*T**(-1)-1.2307E+25*T**(-9);
             800.00 Y -8256.959+138.99688*T-28.4512*T*LN(T)
                         -1.2307E+25*T**(-9);
            3000.00 N REF: 91Din !

FUN GSNFCC   298.15    5510-8.46*T+GHSERSN;,,N REF: 81Nga !
FUN GSNBCC   298.15    4400.0-6.00*T+GHSERSN; 3000.00 N REF: 91Din !
FUN GSNHCP   298.15    3900-7.646*T+GHSERSN;,,N REF: 93Ans !
FUN GSNRHO   298.15    2035+GHSERSN;,,N REF: 91Din !
$FUN GSNFCC   298.15    4150-5.2*T+GHSERSN;,,N REF: 91Din !
$FUN GSNHCP   298.15    3900-4.4*T+GHSERSN;,,N REF: 91Din !


$-----------------------------------------------------------------------
$ Functions used in excess terms
$-----------------------------------------------------------------------

FUN UN_ASS   298.15    0; 6000.00 N REF: 0 !

$-----------------------------------------------------------------------
$ Phase parameters
$-----------------------------------------------------------------------

$ Phase LIQUID

PARA G(LIQUID,AG:VA;0)  298.15   +11025.076-8.891021*T-1.034E-20*T**7
                                +GHSERAG#;
                    1235.08 Y +11508.141-9.301747*T-1.412E+29*T**(-9)
                                +GHSERAG#;
                    3000.00  N REF: 91Din !
PARA G(LIQUID,BI:VA;0)  298.15   +11246.067-20.63651*T-5.955E-19*T**7
                                 +GHSERBI#;
                     544.55 Y +11336.259-20.810418*T-1.661E+25*T**(-9)
                                 +GHSERBI#;  
                    3000.00 N REF: 91Din !
PARA G(LIQUID,CU:VA;0)  298.15   +12964.736-9.511904*T-5.849E-21*T**7
                                 +GHSERCU#;
                    1358.02 Y +13495.481-9.922344*T-3.642E+29*T**(-9)
                                 +GHSERCU#;  3200.00  N REF: 91Din !
PARA G(LIQUID,PB:VA;0)  298.15   +4672.123-7.750683*T-6.019E-19*T**7
                                 +GHSERPB#;
                     600.61 Y +4853.138-8.067136*T-8.054E+25*T**(-9)
                                 +GHSERPB#;
                    2100.00 N REF: 91Din !
PARA G(LIQUID,SB:VA;0)  298.15   +19822.329-21.923164*T-1.7485E-20*T**7
                                 +GHSERSB#;
                     903.78 Y +19914.189-22.029886*T-1.6168E+27*T**(-9)
                                 +GHSERSB#;
                    2000.00 N REF: 91Din !
PARA G(LIQUID,SN:VA;0)  100.00   +7103.092-14.087767*T+1.47031E-18*T**7
                                 +GHSERSN#;
                     505.08 Y +6971.587-13.814382*T+1.2307E+25*T**(-9)
                                 +GHSERSN#;
                    3000.00 N REF: 91Din !

PARA L(LIQUID,AG,BI:VA;0)  298.15  +5953.61+14.27487*T-2.739828*T*LN(T)
                                ;,,N REF: 94Kat !
PARA L(LIQUID,AG,BI:VA;1)  298.15  -4984.85-1.35493*T;,,N REF: 94Kat !
PARA L(LIQUID,AG,BI:VA;2)  298.15  -1512.05;,,N REF: 94Kat !
PARA L(LIQUID,AG,CU:VA;0)  298.15  +17323.40-4.46819*T;,,N REF: 86Hay !
PARA L(LIQUID,AG,CU:VA;1)  298.15  +1654.38-2.35285*T;,,N REF: 86Hay !
PARA L(LIQUID,AG,PB:VA;0)  298.15  +6799.50+44.94525*T-6.350100*T*LN(T)
                                ;,,N REF: 86Hay !
PARA L(LIQUID,AG,PB:VA;1)  298.15  -2730.60+1.25124*T;,,N REF: 86Hay !
PARA L(LIQUID,AG,PB:VA;2)  298.15  -1185.50-0.16656*T;,,N REF: 86Hay !
PARA L(LIQUID,AG,SB:VA;0)  298.15  -821.8-9.6561*T;,,N REF: 96Oh !
PARA L(LIQUID,AG,SB:VA;1)  298.15  -19309.0+4.4239*T;,,N REF: 96Oh !
PARA L(LIQUID,AG,SB:VA;2)  298.15  -10381.2;,,N REF: 96Oh !
PARA L(LIQUID,AG,SN:VA;0)  298.15  -5146.7-5.0103*T;,,N REF: 96Oh !
PARA L(LIQUID,AG,SN:VA;1)  298.15  -15799.3+3.3208*T;,,N REF: 96Oh !
PARA L(LIQUID,AG,SN:VA;2)  298.15  -6687.5;,,N REF: 96Oh !
PARA L(LIQUID,BI,CU:VA;0)  298.15  23844.75-9.84341*T;,,N REF: 90Tep !
PARA L(LIQUID,BI,CU:VA;1)  298.15  -1260.32-1.19289*T;,,N REF: 90Tep !
PARA L(LIQUID,BI,PB:VA;0)  298.15  -4807.37-1.25*T;,,N REF: 98Yoo !
PARA L(LIQUID,BI,SN:VA;0)  298.15  446.6+0.87696*T;,,N REF: 96Lee !
PARA L(LIQUID,BI,SN:VA;1)  298.15  -1.2081*T;,,N REF: 96Lee !
PARA L(LIQUID,CU,PB:VA;0)  298.15  +27447.0-4.798*T;,,N REF: 95Bol !
PARA L(LIQUID,CU,PB:VA;1)  298.15  +3253.1-0.744*T;,,N REF: 95Bol !
PARA L(LIQUID,CU,PB:VA;2)  298.15  +4134.0-3.302*T;,,N REF: 95Bol !
PARA L(LIQUID,CU,SN:VA;0)  298.15  -9002.8-5.8381*T;,,N REF: 96Shi !
PARA L(LIQUID,CU,SN:VA;1)  298.15  -20100.4+3.6366*T;,,N REF: 96Shi !
PARA L(LIQUID,CU,SN:VA;2)  298.15  -10528.40;,,N REF: 96Shi !
$PARA L(LIQUID,PB,SN:VA;0)  298.15  5125+1.46424*T;,,N REF: 81Nga !
$PARA L(LIQUID,PB,SN:VA;1)  298.15  293.82;,,N REF: 81Nga !
PARA L(LIQUID,PB,SN:VA;0)  298.15  5368+0.93414*T;,,N REF: 89Fec !
PARA L(LIQUID,PB,SN:VA;1)  298.15  97.8+0.09354*T;,,N REF: 89Fec !
$PARA L(LIQUID,PB,SN:VA;0)  298.15  6200-0.418*T;,,N REF: 95Oht !
$PARA L(LIQUID,PB,SN:VA;0)  298.15  5900-0.418*T;,,N REF: 0 !
$PARA L(LIQUID,PB,SN:VA;1)  298.15  790.0-1.914*T;,,N REF: 95Oht !
PARA L(LIQUID,AG,CU,PB:VA;0)  298.15  -21442.5;,,N REF: 86Hay !
PARA L(LIQUID,AG,CU,PB:VA;1)  298.15  -20328.1;,,N REF: 86Hay !
PARA L(LIQUID,AG,CU,PB:VA;2)  298.15  -27778.9;,,N REF: 86Hay !
PARA L(LIQUID,AG,CU,SN:VA;0)  298.15  -30000;,,N REF: 0 !
$PARA L(LIQUID,AG,SB,SN:VA;0)  298.15  +95275.5-61.7966*T;,,N REF: 96Oh !
$PARA L(LIQUID,AG,SB,SN:VA;1)  298.15  -19022.1+21.7912*T;,,N REF: 96Oh !
$PARA L(LIQUID,AG,SB,SN:VA;2)  298.15  +18150.3-9.4021*T;,,N REF: 96Oh !


$ Phase FCC_A1

PARA G(FCC_A1,AG:VA;0)  298.15  +GHSERAG#;,,N REF: 0 !
PARA G(FCC_A1,BI:VA;0)  298.15  +GBIFCC#;,,N REF: 0 !
PARA G(FCC_A1,CU:VA;0)  298.15  +GHSERCU#;,,N REF: 0 !
PARA G(FCC_A1,PB:VA;0)  298.15  +GHSERPB#;,,N REF: 0 !
PARA G(FCC_A1,SB:VA;0)  298.15  +GSBFCC#;,,N REF: 0 !
PARA G(FCC_A1,SN:VA;0)  298.15  +GSNFCC#;,,N REF: 0 !

PARA L(FCC_A1,AG,BI:VA;0)  298.15  +24927.08-11.82749*T;,,N REF: 94Kat !
PARA L(FCC_A1,AG,CU:VA;0)  298.15  +36061.88-10.44288*T;,,N REF: 86Hay !
PARA L(FCC_A1,AG,CU:VA;1)  298.15  -4310.12;,,N REF: 86Hay !
PARA L(FCC_A1,AG,PB:VA;0)  298.15  +18993.7+13.47519*T;,,N REF: 86Hay !
PARA L(FCC_A1,AG,PB:VA;1)  298.15  +4226.8-14.63006*T;,,N REF: 86Hay !
PARA L(FCC_A1,AG,SB:VA;0)  298.15  -22937.9+54.18535*T;,,N REF: 96Oh !
PARA L(FCC_A1,AG,SB:VA;1)  298.15  -530.7-58.38697*T;,,N REF: 96Oh !
$PARA L(FCC_A1,AG,SN:VA;0)  298.15  +1445.0+8.65984*T;,,N REF: 96Oh !
$PARA L(FCC_A1,AG,SN:VA;1)  298.15  -36541.5;,,N REF: 96Oh !
PARA L(FCC_A1,AG,SN:VA;0)  298.15  +745.45+11.498027*T;,,N REF: 99Din !
PARA L(FCC_A1,AG,SN:VA;1)  298.15  -36541.5;,,N REF: 99Din !
PARA L(FCC_A1,BI,CU:VA;0)  298.15  77868.73;,,N REF: 90Tep !
PARA L(FCC_A1,BI,PB:VA;0)  298.15  -5208.18+0.575*T;,,N REF: 98Yoo !
$PARA L(FCC_A1,CU,SN:VA;0)  298.15  -10672.00-1.48370*T;,,N REF: 96Shi !
$PARA L(FCC_A1,CU,SN:VA;1)  298.15  -15331.30+6.95390*T;,,N REF: 96Shi !
PARA L(FCC_A1,CU,SN:VA;0)  298.15  -11106.95+2.07910*T;,,N REF: 99Lee !
PARA L(FCC_A1,CU,SN:VA;1)  298.15  -15718.02+5.92467*T;,,N REF: 99Lee !
$PARA L(FCC_A1,PB,SN:VA;0)  298.15  +5132.42+1.5631*T;,,N REF: 81Nga !
PARA L(FCC_A1,PB,SN:VA;0)  298.15  4758.8+2.4719*T;,,N REF: 89Fec !
PARA L(FCC_A1,PB,SN:VA;1)  298.15  2293.4-4.9197*T;,,N REF: 89Fec !
$PARA L(FCC_A1,PB,SN:VA;0)  298.15  +7860.0-4.94*T;,,N REF: 95Oht !
PARA L(FCC_A1,AG,SB,SN:VA;0)  298.15  +75000;,,N REF: 96Oh !
PARA L(FCC_A1,BI,PB,SN:VA;0)  298.15  +10000;,,N REF: 98Yoo !


$ Phase BCC_A2

PARA G(BCC_A2,CU:VA;0)  298.15  +GCUBCC#;,,N!
PARA G(BCC_A2,SN:VA;0)  298.15  +GSNBCC#;,,N!

PARA L(BCC_A2,CU,SN:VA;0)  298.15  -44821.6+51.2164*T;,,N REF: 96Shi !
PARA L(BCC_A2,CU,SN:VA;1)  298.15   -6876.5-56.4271*T;,,N REF: 96Shi !


$ Phase HCP_A3

PARA G(HCP_A3,AG:VA;0)  298.15  +GAGHCP#;,,N REF: 0 !
PARA G(HCP_A3,BI:VA;0)  298.15  +GBIHCP#;,,N REF: 0 !
PARA G(HCP_A3,PB:VA;0)  298.15  +GPBHCP#;,,N REF: 0 !
PARA G(HCP_A3,SB:VA;0)  298.15  +GSBHCP#;,,N REF: 0 !
PARA G(HCP_A3,SN:VA;0)  298.15  +GSNHCP#;,,N REF: 0 !

PARA L(HCP_A3,AG,BI:VA;0)  298.15  +24927.08-11.82749*T;,,N REF: 94Kat !
PARA L(HCP_A3,AG,PB:VA;0)  298.15  +18993.7+13.4519*T;,,N REF: 86Hay !
PARA L(HCP_A3,AG,PB:VA;1)  298.15  +4226.8-14.63006*T;,,N REF: 86Hay !
PARA L(HCP_A3,AG,SB:VA;0)  298.15  -23050.3+38.36772*T;,,N REF: 96Oh !
PARA L(HCP_A3,AG,SB:VA;1)  298.15  -5357.5-45.06379*T;,,N REF: 96Oh !
PARA L(HCP_A3,AG,SN:VA;0)  298.15  +1046.1+10.23693*T;,,N REF: 96Oh !
PARA L(HCP_A3,AG,SN:VA;1)  298.15  -40505.5;,,N REF: 96Oh !
PARA L(HCP_A3,BI,PB:VA;0)  298.15  -7388.9-0.68*T;,,N REF: 98Yoo !
PARA L(HCP_A3,BI,PB:VA;1)  298.15  2.86*T;,,N REF: 98Yoo !
PARA L(HCP_A3,PB,SN:VA;0)  298.15  +2000+17.1*T;,,N REF: 0 !
PARA L(HCP_A3,AG,PB,SN:VA;0)  298.15  +75000;,,N REF: 96Oh !
PARA L(HCP_A3,AG,SB,SN:VA;0)  298.15  +75000;,,N REF: 96Oh !

$PARA L(HCP_A3,PB,SN:VA;0)  298.15  -5000+29*T;,,N REF: 98Yoo !
$Parameter readjusted for revised GSNHCP


$ Phase BCT_A5

PARA G(BCT_A5,AG;0)  298.15  +GAGBCT#;,,N REF: 0 !
PARA G(BCT_A5,BI;0)  298.15  +GBIBCT#;,,N REF: 0 !
PARA G(BCT_A5,CU;0)  298.15  +GCUBCT#;,,N REF: 0 !
PARA G(BCT_A5,PB;0)  298.15  +GPBBCT#;,,N REF: 0 !
PARA G(BCT_A5,SB;0)  298.15  +GSBBCT#;,,N REF: 0 !
PARA G(BCT_A5,SN;0)  298.15  +GHSERSN#;,,N REF: 0 !

PARA L(BCT_A5,AG,CU;0)  298.15   20000;,,N REF: 0 !
PARA L(BCT_A5,AG,SB;0)  298.15   +5*T;,,N REF: 96Oh !
PARA L(BCT_A5,AG,SN;0)  298.15   18358.8;,,N REF: 96Oh !
PARA L(BCT_A5,BI,SN;0)  298.15  -4828.9-18.811*T;,,N REF: 96Lee !
PARA L(BCT_A5,BI,SN;1)  298.15  -8134.2;,,N REF: 96Lee !
PARA L(BCT_A5,CU,SN;0)  298.15   21000.0;,,N REF: 0 !
$PARA L(BCT_A5,PB,SN;0)  298.15  17177.79-11.8066*T;,,N REF: 81Nga !
PARA L(BCT_A5,PB,SN;0)  298.15  19693.75-15.89485*T;,,N REF: 89Fec !
$PARA L(BCT_A5,PB,SN;0)  298.15  19700.0-15.89*T;,,N REF: 95Oht !


$ Phase RHOMBOHEDRAL_A7

PARA G(RHOMBO_A7,BI;0)  298.15  +GHSERBI#;,,N REF: 0 !
PARA G(RHOMBO_A7,PB;0)  298.15  +GPBRHO#;,,N REF: 0 !
PARA G(RHOMBO_A7,SB;0)  298.15  +GHSERSB#;,,N REF: 0 !
PARA G(RHOMBO_A7,SN;0)  298.15  +GSNRHO#;,,N REF: 0 !

PARA L(RHOMBO_A7,BI,SN;0)  298.15  18998;,,N REF: 98Yoo !


$ Phase DO3 (gamma-Cu3Sn.h)

PARA G(DO3,CU:CU;0)  298.15 +GCUBCC#;,,N!
PARA G(DO3,SN:SN;0)  298.15 +GSNBCC#;,,N!
PARA G(DO3,CU:SN;0)  298.15 -10029.85+0.00285*T
 +0.75*GCUBCC#+0.25*GSNBCC#;,,N REF: 96Shi !
PARA G(DO3,SN:CU;0)  298.15 +116674.85+4.8166*T
 +0.75*GSNBCC#+0.25*GCUBCC#;,,N REF: 96Shi !
$PARA G(DO3,CU:SN;0)  298.15 -5917.1-2.4384*T
$ +0.75*GHSERCU#+0.25*GHSERSN#;,,N REF: 96Shi !
$PARA G(DO3,SN:CU;0)  298.15 +120979.1
$ +0.75*GHSERSN#+0.25*GHSERCU#;,,N REF: 96Shi !
PARA L(DO3,CU:CU,SN;0)  298.15 -1857.8-2.5311*T;,,N REF: 96Shi !
PARA L(DO3,CU:CU,SN;1)  298.15 -2.9894*T;,,N REF: 96Shi !
PARA L(DO3,CU,SN:SN;0)  298.15 +45850.0-42.2191*T;,,N REF: 96Shi !


$ Phase EPSILON Ag3(Sb,Sn) (Description needs to be "cleaned up")

PARA G(EPSILON,AG:AG;0)  298.15  +4750-0.5*T+GHSERAG;,,N REF: 96Oh !
PARA G(EPSILON,SB:SB;0)  298.15  +20000-10*T+GHSERSB;,,N REF: 96Oh !
PARA G(EPSILON,AG:SB;0)  298.15  -338.5-4.5184*T
 +0.75*GHSERAG+0.25*GHSERSB;,,N REF: 96Oh !
PARA G(EPSILON,SB:AG;0)  298.15  +23223.9
 +0.25*GHSERAG+0.75*GHSERSB;,,N REF: 96Oh !
PARA G(EPSILON,AG:SN;0)  298.15  -11085.3+110.01471*T
 -23.18*T*LN(T)-0.00359*T**2+4389.5*T**(-1);,,N REF: 96Oh !
PARA G(EPSILON,SB:SN;0)  298.15  0;,,N REF: 96Oh !


$ Phase CU41SN11

PARA G(CU41SN11,CU:SN;0)  298.15  -6323.5-1.2808*T
 +0.788*GHSERCU#+0.212*GHSERSN#;,,N REF: 96Shi !


$ Phase CU10SN3

PARA G(CU10SN3,CU:SN;0)  298.15  -6655.0-1.4483*T
 +0.769*GHSERCU#+0.231*GHSERSN#;,,N REF: 96Shi !


$ Phase CU3SN

PARA G(CU3SN,CU:SN;0)  298.15 -8194.2-0.2043*T
 +0.75*GHSERCU#+0.25*GHSERSN#;,,N REF: 96Shi !


$ Phase CU6SN5

PARA G(CU6SN5,CU:SN;0)  298.15  -6869.5-0.1589*T
 +0.545*GHSERCU#+0.455*GHSERSN#;,,N REF: 96Shi !


$ Phase CU6SN5_L

PARA G(CU6SN5_L,CU:SN;0)  298.15  -7129.7+0.4059*T
 +0.545*GHSERCU#+0.455*GHSERSN#;,,N REF: 96Shi !


$ Phase SBSN

PARA G(SBSN,SB:SB;0)  298.15  +6227.48+GHSERSB;,,N REF: 86Jon !
PARA G(SBSN,SN:SN;0)  298.15  +7463.66+GHSERSN;,,N REF: 86Jon !
PARA G(SBSN,SB:SN;0)  298.15  -6561.73-1.02354*T
 +GHSERSB+GHSERSN;,,N REF: 86Jon !
PARA G(SBSN,SN:SB;0)  298.15  -6561.73-1.02354*T
 +GHSERSB+GHSERSN;,,N REF: 86Jon !


$ Phase SB2SN3

PARA G(SB2SN3,SB:SN;0)  298.15  -1749.05-28.1335*T
 +2*GHSERSB+3*GHSERSN;,,N REF: 86Jon !


$-----------------------------------------------------------------------
$  End of parameters
$-----------------------------------------------------------------------

 REFERENCE LIST
     NUMBER    SOURCE
$    81Nga     'T.L. Ngai and Y.A. Chang, CALPHAD 5 (1981) 267-276;
$               Pb-Sn'
$    86Hay     'F.H. Hayes, H.L. Lukas, G. Effenberg and G. Petzow,
$               Z. Metallkd. 77 (1986) 749-754; Ag-Cu, Ag-Pb, Ag-Cu-Pb'
$    86Jon     'B. Jonsson and J. Agren, Mater. Sci. Tech. 2 (1986) 913-
$               916; Sb-Sn (modified description)'
$    89Fec     'H.J. Fecht, M.-X. Zhang, Y.A. Chang and J.H. Perepezko,
$               Metall. Trans. A 20A (1989) 795-803; Pb-Sn'
$    90Tep     'O. Teppo, J. Niemela and P. Taskinen, Thermochim. Acta
$               173 (1990) 137-150; Bi-Cu'
$    91Din     'A.T. Dinsdale, CALPHAD 15 (1991) 317-425; Unaries'
$    94Kat     'U.R. Kattner and W.J. Boettinger, J. Electron. Mater. 23
$               (1994) 603-610; Ag-Bi, Ag-Bi-Sn'
$    95Oht     'H. Ohtani, K. Okuda and K. Ishida, J. Phase Equilibria
$               16 (1995) 416-429; Pb-Sn'
$    96Lee     'B.-J. Lee, C.-S. Oh and J.-H. Shim, J. Electron. Mater.
$               25 (1996) 983-991; Bi-Sn, In-Sn'
$    96Oh      'C.-S.Oh, J.-H. Shim, B.-J. Lee and D.N. Lee, J. Alloys
$               Comp. 238 (1996) 155-166; Ag-Sb, Ag-Sn, Ag-Sb-Sn'
$    96Shi     'J.-H. Shim, C.-S.Oh, B.-J. Lee and D.N. Lee,
$               Z. Metallkd. 87 (1996) 205-212; Cu-Sn'
$    98Yoo     'S.W. Yoon and H.M. Lee, CALPHAD 22 (1998) 167-178;
$               Bi-Pb, Bi-Pb-Sn (L.st. changed from [89Din] to [91Din])'
$    99Din     'A.T. Dinsdale, NPL, Fcc_a1 update, 1999; Ag-Sn'
$    99Lee     'B.-J. Lee, KRISS, Fcc_a1 update, 1999; Cu-Sn'

File: CALPHAD/COST507.tdb (part 2 of 8)
$
                           -123.07E23*T**(-9);  3000.00 N !
$
$------------------------------------------------------------------------
$
$ TITANIUM (GHSERTI FOR HCP_A3)
$
FUNCTION GHSERTI   298.15   -8059.921+133.615208*T-23.9933*T*LOG(T)
                            -4.777975E-3*T**2+0.106716E-6*T**3
                            +72636*T**(-1);   900.00 Y
                            -7811.815+132.988068*T-23.9887*T*LOG(T)
                            -4.2033E-3*T**2-0.090876E-6*T**3
                            +42680*T**(-1);  1155.00 Y
                            908.837+66.976538*T-14.9466*T*LOG(T)
                            -8.1465E-3*T**2+0.202715E-6*T**3
                            -1477660*T**(-1);  1941.00 Y
                            -124526.786+638.806871*T-87.2182461*T*LOG(T)
                            +8.204849E-3*T**2-0.304747E-6*T**3
                            +36699805*T**(-1);  4000.00 N !
$
$----------------------------------------------------------------------
$
$ VANADIUM (GHSERV FOR BCC_A2)
$
$
FUNCTION GHSERV  298.15 
                 -7930.43+133.346053*T-24.134*T*LOG(T)-3.098E-3*T**2
                     +0.12175E-6*T**3+69460*T**(-1);
                   790.00 Y
                 -7967.842+143.291093*T-25.9*T*LOG(T)+0.0625E-3*T**2
                     -0.68E-6*T**3;
           2183.00 Y -41689.864+321.140783*T-47.43*T*LOG(T)
                     +644.389E29*T**(-9); 6000.00 N !
$
$------------------------------------------------------------------------
$
FUNCTION GHSERW   298.15  -7646.311+130.4*T-24.1*T*LN(T)-1.936E-3*T**2
                       +0.207E-6*T**3+44500*T**(-1)-0.0533E-9*T**4;
             3695.00 Y  -82868.801+389.362335*T-54*T*LN(T)
                        +1528.621E30*T**(-9);  6000.00 N !
$
$------------------------------------------------------------------------
$
$ YTTRIUM (GHSERY FOR HCP_A3)
$
FUNCTION GHSERY    298.15 -7347.055+117.532124*T-23.8685*T*LOG(T)
   -0.003845475*T**2+1.1125E-08*T**3-16486*T**(-1);
      1500.00  Y -15802.62+229.831717*T-40.2851*T*LOG(T)+0.0068095*T**2
     -1.14182E-06*T**3;
      1799.00  Y -72946.216+393.885821*T-58.2078433*T*LOG(T)
      +0.002436461*T**2-7.2627E-08*T**3+20866567*T**(-1);  3700.00  N !
$
$
$------------------------------------------------------------------------
$
$mhr ZINC (GHSERZN FOR HCP_ZN) HCP_A3 is more positive
$
FUNCTION GHSERZN   298.15   -7285.787+118.470069*T-23.701314*T*LOG(T)
                            -1.712034E-3*T**2-1.264963E-6*T**3; 692.68 Y
                            -11070.559+172.34566*T-31.38*T*LOG(T)
                            +470.514E24*T**(-9);  1700.00 N !
$
$
$ -------------------------------------------------------------------
$
$ ZIRCONIUM (GHSERZR FOR HCP_A3)
$
FUNCTION GHSERZR 130.00 -7827.595+125.64905*T-24.1618*T*LOG(T)
                            -4.37791E-3*T**2+34971*T**(-1);
            2128.00 Y -26085.921+262.724183*T-42.144*T*LOG(T)
                            -1342.895E28*T**(-9); 6000.00 N !
$
$---------------------------------------------------------------------------
$

$                            GASEOUS SPECIES
$
$ ------ For the AL-N-TI system (begin)
$
FUNCTION F57T       2.98130E+02  +323947.58-25.1480943*T-20.859*T*LN(T)
     +4.5665E-05*T**2-3.942E-09*T**3-24275.5*T**(-1);  4.30000E+03  Y
      +342017.233-54.0526109*T-17.7891*T*LN(T)+6.822E-05*T**2
     -1.91111667E-08*T**3-14782200*T**(-1);  8.20000E+03  Y
      +542396.07-411.214335*T+22.2419*T*LN(T)-.00349619*T**2+4.0491E-08*T**3
     -2.0366965E+08*T**(-1);  1.00000E+04  N !
FUNCTION F346T      2.98130E+02 
    +496860.479+26.9906218*T-40.26491*T*LN(T)
     +8.38355E-04*T**2-1.4850915E-07*T**3+59807.45*T**(-1); 
    1.40000E+03  Y
      +497564.417+17.7705096*T-38.89205*T*LN(T)-2.1144975E-04*T**2
     -1.0357225E-08*T**3+2845.8125*T**(-1);  3.00000E+03  N !
FUNCTION F8433T     2.98130E+02  +466676.993-100677.291*T**(-1)
    -25.5431898*T-23.4738718*T*LN(T)+.002633828*T**2-4.85754729E-07*T**3;
     1.80000E+03  Y
      +488277.593-4788253.28*T**(-1)-166.8867*T-4.45587632*T*LN(T)
     -.00492684828*T**2+8.4922648E-08*T**3;  3.90000E+03  Y
      +485410.035+2258606.88*T**(-1)-190.892757*T-.994064008*T*LN(T)
     -.00631737976*T**2+1.55685245E-07*T**3;  6.00000E+03  N !
$
$--------------------------------(end)
$ ------ FOLLOWING FUNCTIONS ARE FROM [JANAF]:
FUNCTION F1559T
       298.15 +564913.402-13.9693124*T-20.8085801*T*LOG(T)
              +1.6646044E-05*T**2;
       700.00 Y +564920.973-14.1156663*T-20.786112*T*LOG(T);
      2800.00 Y +565086.023-15.0515115*T-20.6682069*T*LOG(T)
              -2.10566076E-05*T**2; 4075 N !

FUNCTION F1786T
$ [JANAF 6/66]
       298.15 +469920.773-69873.2184*T**(-1)-57.4937871*T
              -22.339422*T*LOG(T)-.0105569014*T**2+1.41488236E-06*T**3;
      1000.00 Y +462619.822+719942.972*T**(-1)+28.1899597*T
           -35.0100802*T*LOG(T)-7.99851096E-04*T**2+1.10267925E-08*T**3;
      3500.00 Y +449529.29+7491452*T**(-1)+65.7741362*T
          -39.4662494*T*LOG(T)-1.95814338E-04*T**2-9.14385307E-10*T**3;
      6000.00 N !
FUNCTION F1835T
$ [JANAF 84]
       298.15 +824867.604-136465.972*T**(-1)-125.766398*T
         -8.16800062*T*LOG(T)-.0430888612*T**2+1.00098016E-05*T**3;
       550.00 Y +809306.765+980387.558*T**(-1)+132.643168*T
         -48.851589*T*LOG(T)+.00423205742*T**2-3.22751598E-07*T**3;
       2150.00 Y +826793.716-3665441.32*T**(-1)+32.6504991*T
      -35.6295549*T*LOG(T)-4.58209505E-04*T**2+1.70149264E-10*T**3;
      6000.00 N !
FUNCTION F7202T
$ [JANAF 82]
       298.15 +466446.153+2788.78662*T**(-1)-13.2660528*T
      -20.8939295*T*LOG(T)+8.4552092E-05*T**2-1.00186856E-08*T**3;
      2950.00 Y +481259.023-7559107.28*T**(-1)-52.4348889*T
       -16.3761342*T*LOG(T)-2.28373808E-04*T**2-2.78997209E-08*T**3;
      6000.00 N !
FUNCTION F7307T
$ [JANAF 9/65]
       298.15 -8000.12601-38326.6952*T**(-1)-8.70687347*T
       -27.2233215*T*LOG(T)-.00125991746*T**2-5.39381057E-07*T**3;
       800.00 Y -10569.6428+416969.072*T**(-1)+2.88463409*T
       -28.4238366*T*LOG(T)-.00318927492*T**2+2.06637997E-07*T**3;
      2200.00 Y -22468.6452+3427511.88*T**(-1)+71.9269909*T
       -37.5501448*T*LOG(T)-6.15899444E-06*T**2-4.22547041E-09*T**3;
      6000.00 N !
FUNCTION F7363T
$ [JANAF 12/70]
       298.15 +403075.636+55714.144*T**(-1)-14.3245228*T
              -29.5595416*T*LOG(T)-.02413122*T**2+3.6156036E-06*T**3;
       800.00 Y +388937.207+1536448.48*T**(-1)+158.809275*T
              -55.404528*T*LOG(T)-.0026570492*T**2+1.9365644E-07*T**3;
      2000.00 Y +380898.006+3336949.2*T**(-1)+210.207464*T
              -62.295576*T*LOG(T)+6.5726456E-06*T**2-7.868012E-10*T**3;
      6000.00 N !
FUNCTION F1780T
$ [JANAF 6/66]
       298.15 -254468.017+68652.118*T**(-1)-2.01673169*T
              +2.02130295*T*LOG(T)-.0466239856*T**2+8.4686252E-06*T**3;
       700.00 Y -252837.33-464549.52*T**(-1)+31.8460931*T
              -4.77377664*T*LOG(T)-.0296618404*T**2+3.442909E-06*T**3;
      1200.00 Y -305197.766+7712952.96*T**(-1)+485.722721*T
     -68.6456328*T*LOG(T)+.00556601704*T**2-2.64600344E-07*T**3;
      1900.00 Y -276126.047+17.7193237*T**(-1)+333.505404*T
      -48.9528*T*LOG(T)-4.05854276E-09*T**2+3.84088411E-13*T**3;
      6000.00 N !
$
$
$***********************************************************************
$
$
$                    LATTICE STABILITIES OF THE ELEMENTS
$
$
$------------------------------------------------------------------------
$
$
$ PHASE BCC_A2
$
$
$ IN SSOL AT KTH  FOR  BCC_A2,AL   10083.44-4.8116*T
$ IN NIGEL'S FILE FOR AL-TI -4.812*T
FUNCTION GBCCAL 298.15 10083.00-4.813*T+GHSERAL; 6000.00 N !
PARAMETER G(BCC_A2,AL:VA;0) 298.15 GBCCAL; 6000.00 N !
$
$PARAMETER G(BCC_A2,B:VA;0) 298.15 50208.0-13.472*T+GHSERBB; 6000.00 N !
$
PARAMETER G(BCC_A2,CE:VA;0) 298.15
      -1354.69-5.21501*T-7.7305867*T*LOG(T)
          -29.098402E-03*T**2+4.784299E-6*T**3-196303*T**(-1);
          1000.0 Y -12101.106+187.449688*T-37.6142*T*LOG(T);
          1072.0 Y -11950.375+186.333811*T-37.4627992*T*LOG(T)
             -0.057145E-3*T**2+0.002348E-6*T**3-25897*T**(-1); 6000.00 N !
$
PARAMETER G(BCC_A2,CR:VA;0) 298.15 GHSERCR; 6000.00 N !
PARAMETER TC(BCC_A2,CR:VA;0) 298.15  -311.50; 6000.00 N !
PARAMETER BMAGN(BCC_A2,CR:VA;0) 298.15   -0.008; 6000.00 N !
$
FUNCTION  GBCCCU 298.15 4017.00-1.255*T+GHSERCU; 6000.00 N !
PARAMETER G(BCC_A2,CU:VA;0) 298.15 4017.00-1.255*T+GHSERCU; 6000.00 N !
$
PARAMETER G(BCC_A2,FE:VA;0) 298.15 GHSERFE; 6000.00 N !
PARAMETER TC(BCC_A2,FE:VA;0) 298.15 1043; 6000.00 N !
PARAMETER BMAGN(BCC_A2,FE:VA;0) 298.15 2.22; 6000.00 N !
$
FUNCTION GBCCHF      298.15  +5370.703+103.836026*T-22.8995*T*LN(T)
              -0.004206605*T**2+8.71923E-07*T**3-
                 22590*T**(-1)-1.446E-10*T**4;
   2506.00 Y   +1912456.771-8624.20573*T+1087.6141247*T*LN(T)
              -0.286857065*T**2+1.3427829E-05*T**3-
              6.10085091E+08*T**(-1); 6000.00 N !
PARAMETER G(BCC_A2,HF:VA;0)  298.15  GBCCHF; 6000.00 N !
$
PARAMETER G(BCC_A2,LI:VA;0) 298.15 GHSERLI; 6000.00 N !
$
FUNCTION GBCCMG 298.15 3100.00-2.1*T+GHSERMG; 6000.00 N !
PARAMETER G(BCC_A2,MG:VA;0) 298.15 3100.00-2.1*T+GHSERMG; 6000.00 N !
$
FUNCTION GBCCMN 298.15 -3235.3+127.85*T-23.7*T*LOG(T)
                            -7.44271E-3*T**2+60000*T**(-1);
                  1519.00 Y -23188.83+307.7043*T-48*T*LOG(T)
                            +1265.152E27*T**(-9); 6000.00 N !
PARAMETER G(BCC_A2,MN:VA;0) 298.15 -3235.3+127.85*T-23.7*T*LOG(T)
                            -7.44271E-3*T**2+60000*T**(-1);
                  1519.00 Y -23188.83+307.7043*T-48*T*LOG(T)
                            +1265.152E27*T**(-9); 6000.00 N !
PARAMETER TC(BCC_A2,MN:VA;0)    298.15  -580.00; 6000.00 N !
PARAMETER BMAGN(BCC_A2,MN:VA;0) 298.15  -0.27; 6000.00 N !
$
PARAMETER G(BCC_A2,MO:VA;0) 298.15 GHSERMO;  5000.00 N !
$
PARAMETER G(BCC_A2,NB:VA;0) 298.15 GHSERNB;  6000.00 N !
$
PARAMETER G(BCC_A2,ND:VA;0) 298.15
        -6965.635+110.556109*T-27.0858*T*LOG(T)
           +5.56125E-04*T**2-2.6923E-06*T**3+34887*T**(-1);
             400.00 Y +7312.2-153.033976*T+14.9956777*T*LOG(T)
           -0.050479*T**2+7.287217E-06*T**3-831810*T**(-1);
            1128.00 Y -18030.266+239.677322*T-44.5596*T*LOG(T);
            1289.00 Y +334513.017-2363.9199*T+311.409193*T*LOG(T)
         -0.156030778*T**2+1.2408421E-05*T**3-64319604*T**(-1); 1800.00 N !
$
FUNCTION GBCCNI   298.15 +8715.084-3.556*T+GHSERNI; 6000.00 N !
PARAMETER G(BCC_A2,NI:VA;0)   298.15 +8715.084-3.556*T+GHSERNI; 6000.00 N !
PARAMETER TC(BCC_A2,NI:VA;0)    298.15  575; 6000.00 N !
PARAMETER BMAGN(BCC_A2,NI:VA;0) 298.15  0.85; 6000.00 N !
$
FUNCTION GBCCSI   298.15  +47000.0-22.5*T+GHSERSI; 6000.00 N !
PARAMETER G(BCC_A2,SI:VA;0)   298.15  +47000.0-22.5*T+GHSERSI; 6000.00 N !
$
PARAMETER G(BCC_A2,SN:VA;0) 298.15 4400.00-6.0*T+GHSERSN; 3000.00 N !
$
PARAMETER G(BCC_A2,TA:VA;0) 298.15 GHSERTA;  6000.00 N !
$
FUNCTION GBCCTI   298.15  -1272.064+134.71418*T-25.5768*T*LOG(T)
      -0.663845E-3*T**2-0.278803E-6*T**3+7208*T**(-1);  1155.00 Y
       6667.385+105.366379*T-22.3771*T*LOG(T)
       +1.21707E-3*T**2-0.84534E-6*T**3-2002750*T**(-1);  1941.00 Y
       26483.26-182.426471*T+19.0900905*T*LOG(T)
       -22.00832E-3*T**2+1.228863E-6*T**3+1400501*T**(-1);  4000.00 N !
PARAMETER G(BCC_A2,TI:VA;0)   298.15 GBCCTI; 6000.00 N !
$
PARAMETER G(BCC_A2,V:VA;0)  298.15 GHSERV; 6000.00 N !
$
PARAMETER G(BCC_A2,W:VA;0)  298.15 GHSERW; 6000.00 N !
$
PARAMETER G(BCC_A2,Y:VA;0)  298.15
        -1861.198+97.522398*T-20.940576*T*LOG(T)
        -0.007995833*T**2+7.58716E-07*T**3-54349*T**(-1);
            1752.00  Y -10207.724+195.741984*T-35.0201*T*LOG(T);
            1799.00  Y +104813.954-386.167564*T+39.8075986*T*LOG(T);
            3700.00  N  !
$

FUNCTION GBCCZN  298.15 2886.96-2.5104*T+GHSERZN; 6000.00 N !
PARAMETER G(BCC_A2,ZN:VA;0) 298.15 GBCCZN; 6000.00 N !
$
PARAMETER G(BCC_A2,ZR:VA;0) 298.15 7302.056-0.70335*T-1.445606*T*LOG(T)
            +4.037826E-3*T**2-9.7289735E-9*T**3-7.6142894E-11*T**4
            -9737.0*T**(-1)+GHSERZR;
       2128.00 Y -4620.034+1.55998*T+1.41035E+32*T**(-9); 6000.00 N !
$

$-----------------------------------------------------------------------
$
$PHASE FCC_A1
$
$
PARAMETER G(FCC_A1,AL:VA;0) 298.15 GHSERAL; 6000.00 N !
$PARAMETER G(FCC_A1,B:VA;0) 298.15 43514.0-12.217*T+GHSERBB; 6000.00 N !
PARAMETER G(FCC_A1,CE:VA;0) 298.15 GHSERCE; 6000.00 N !
$
FUNCTION GFCCCR 298.15 7284.0+0.163*T+GHSERCR; 6000.00 N ! 
PARAMETER G(FCC_A1,CR:VA;0) 298.15 7284.0+0.163*T+GHSERCR; 6000.00 N !
PARAMETER TC(FCC_A1,CR:VA;0)  298.15  -1109; 6000.00 N !
PARAMETER BMAGN(FCC_A1,CR:VA;0) 298.15 -2.46; 6000.00 N !
$
PARAMETER G(FCC_A1,CU:VA;0) 298.15 GHSERCU; 6000.00 N !
PARAMETER G(FCC_A1,FE:VA;0)   298.15 -236.7+132.416*T-24.6643*T*LOG(T)
                                     -3.75752E-3*T**2-0.058927E-6*T**3
                                     +77359*T**(-1); 1811.00 Y
                                     -27097.396+300.25256*T-46*T*LOG(T)
                                     +2788.54E28*T**(-9);  6000.00 N !
PARAMETER TC(FCC_A1,FE:VA;0) 298.15 -201; 6000.00 N !
PARAMETER BMAGN(FCC_A1,FE:VA;0) 298.15 -2.1; 6000.00 N !
$
FUNCTION GFCCHF 200.00 +10000-2.2*T+GHSERHF; 6000.00 N !
PARAMETER G(FCC_A1,HF:VA;0) 200.00 GFCCHF; 6000.00 N !
$
PARAMETER G(FCC_A1,LI:VA;0) 200.00 -108+1.3*T+GHSERLI; 6000.00 N !
$
PARAMETER G(FCC_A1,MG:VA;0) 298.15 2600-0.90*T+GHSERMG; 6000.00 N !
$
FUNCTION GFCCMO  298.15  7453.698+132.5497*T-23.56414*T*LN(T)
                         -3.443396E-3*T**2+0.566283E-6*T**3
                         +65812*T**(-1)-0.130927E-9*T**4;
           2896.00 Y -15356.41+284.189746*T-42.63829*T*LN(T)
                         -4849.315E30*T**(-9);  5000.00 N !
PARAMETER G(FCC_A1,MO:VA;0)   298.15 GFCCMO;  5000.00 N !
$
FUNCTION GFCCMN 298.15 -3439.3+131.884*T-24.5177*T*LOG(T)
                                   -6E-3*T**2+69600*T**(-1); 1519.00 Y
                                   -26070.1+309.6664*T-48*T*LOG(T)
                                   +386.196E28*T**(-9); 6000.00 N !
PARAMETER G(FCC_A1,MN:VA;0) 298.15 GFCCMN; 6000.00 N !
PARAMETER TC(FCC_A1,MN:VA;0)  298.15 -1620.00; 6000.00 N !
PARAMETER BMAGN(FCC_A1,MN:VA;0) 298.15 -1.86; 6000.00 N !
$
FUNCTION GFCCNB 298.15  +13500+1.7*T+GHSERNB; 6000.00 N !
PARAMETER G(FCC_A1,NB:VA;0) 298.15 +13500+1.7*T+GHSERNB; 6000.00 N !
PARAMETER G(FCC_A1,ND:VA;0) 298.15 500.0+GHSERND; 6000.00 N !
PARAMETER G(FCC_A1,NI:VA;0) 298.15 +GHSERNI; 6000.00 N !
PARAMETER TC(FCC_A1,NI:VA;0)  298.15 633; 6000.00 N !
PARAMETER BMAGN(FCC_A1,NI:VA;0)  298.15 .52; 6000.00 N !
$
$
PARAMETER G(FCC_A1,SI:VA;0) 298.15 51000.00-21.8*T+GHSERSI; 6000.00 N !
$
$ Perepezko's value below
PARAMETER G(FCC_A1,SN:VA;0)  298.15 5510.0-8.46*T+GHSERSN; 6000.00 N !
$
FUNCTION GFCCTA  298.15 +16000+1.7*T+GHSERTA; 6000.00 N !
PARAMETER G(FCC_A1,TA:VA;0) 298.15  +16000+1.7*T+GHSERTA; 6000.00 N !
$
FUNCTION  GFCCTI  298.15  6000.0-0.1*T+GHSERTI; 6000.00 N !
PARAMETER G(FCC_A1,TI:VA;0) 298.15 6000.0-0.1*T+GHSERTI; 6000.00 N !
$
FUNCTION GFCCV  298.15 7500.0+1.7*T+GHSERV; 6000.00 N !
PARAMETER G(FCC_A1,V:VA;0)  298.15 7500.0+1.7*T+GHSERV; 6000.00 N !
$
FUNCTION GFCCW  298.15  11653.689+131.03*T-24.1*T*LN(T)-1.936E-3*T**2
                     +0.207E-6*T**3+44500*T**(-1)-0.0533E-9*T**4;
          3695.00 Y  -63568.801+389.992335*T-54*T*LN(T)
                     +1528.621E30*T**(-9);  6000.00 N !
PARAMETER G(FCC_A1,W:VA;0)   298.15 GFCCW;  6000.00 N !
$
$PARAMETER BELOW SUGGESTED BY RWTH
FUNCTION  GFCCZN 298.15 2969.82-1.56968*T+GHSERZN; 6000.00 N !
PARAMETER G(FCC_A1,ZN:VA;0) 298.15 2969.82-1.56968*T+GHSERZN; 6000.00 N !
$
PARAMETER G(FCC_A1,ZR:VA;0) 298.15 7600.00-0.9*T+GHSERZR; 6000.00 N !
$
$-------------------------------------------------------------------
$
$PHASE FCC_L12
$
$PARAMETER G(FCC_L12,AL:AL:VA;0) 298.15 0; 6000.00 N !
$PARAMETER G(FCC_L12,CR:CR:VA;0) 298.15 0; 6000.00 N !
$PARAMETER G(FCC_L12,TI:TI:VA;0) 298.15 0; 6000.00 N !
$
$-------------------------------------------------------------------
$
$PHASE HCP_A3
$
$
FUNCTION  GHCPAL 298.15 5481.0-1.8*T+GHSERAL; 6000.00 N !
PARAMETER G(HCP_A3,AL:VA;0) 298.15 5481.0-1.8*T+GHSERAL; 6000.00 N !
$
$PARAMETER G(HCP_A3,B:VA;0) 298.15 50208.0-9.706*T+GHSERBB; 6000.00 N !
$
PARAMETER G(HCP_A3,CE:VA;0) 298.15 50000+GHSERCE; 4000.00 N !
$
FUNCTION GHCPCR  298.15 4438.00+GHSERCR; 6000.00 N !
PARAMETER G(HCP_A3,CR:VA;0) 298.15 4438.00+GHSERCR; 6000.00 N !
PARAMETER TC(HCP_A3,CR:VA;0)     298.15 -1109.00; 6000.00 N !
PARAMETER BMAGN(HCP_A3,CR:VA;0)   298.15    -2.46; 6000.00 N !
$
PARAMETER G(HCP_A3,CU:VA;0) 298.15 600.0+0.2*T+GHSERCU; 6000.00 N !
$
PARAMETER G(HCP_A3,FE:VA;0) 298.15 -3705.78+12.591*T-1.15*T*LOG(T)
                                   +6.4E-04*T**2+GHSERFE;  1811.00 Y
                           -3957.199+5.24951*T+4.9251E+30*T**(-9)
                                   +GHSERFE; 6000.00 N !
PARAMETER G(HCP_A3,HF:VA;0) 298.15 GHSERHF; 6000.00 N !
$
PARAMETER G(HCP_A3,LI:VA;0) 200.00 -154+2*T+GHSERLI; 6000.00 N !
$
PARAMETER G(HCP_A3,MG:VA;0) 298.15 GHSERMG; 6000.00 N !
$
PARAMETER G(HCP_A3,MN:VA;0) 298.15 -4439.3+133.007*T-24.5177*T*LOG(T)
                                   -6E-3*T**2+69600*T**(-1); 1519.00 Y
                                   -27070.1+310.7894*T-48*T*LOG(T)
                                   +386.196E28*T**(-9); 6000.00 N !
PARAMETER TC(HCP_A3,MN:VA;0)   298.15 -1620.00; 6000.00 N !
PARAMETER BMAGN(HCP_A3,MN:VA;0) 298.15    -1.86; 6000.00 N !
$
FUNCTION GHCPMO  298.15  3803.698+131.9197*T-23.56414*T*LN(T)
                         -3.443396E-3*T**2+0.566283E-6*T**3
                          +65812*T**(-1)-0.130927E-9*T**4;
               2896.00 Y -19006.41+283.559746*T-42.63829*T*LN(T)
                         -4849.315E30*T**(-9);  5000.00 N !
PARAMETER G(HCP_A3,MO:VA;0)   298.15 GHCPMO;  5000.00 N !
$
FUNCTION GHCPNB  298.15 +10000+2.4*T+GHSERNB;  5000.00 N !
PARAMETER G(HCP_A3,NB:VA;0)   298.15 +10000+2.4*T+GHSERNB;  5000.00 N !
PARAMETER G(HCP_A3,ND:VA;0)  298.15  +5481-1.8*T+GHSERNI; 6000.00 N !
$
PARAMETER G(HCP_A3,NI:VA;0)  298.15  +1046+1.2552*T+GHSERNI; 6000.00 N !
PARAMETER TC(HCP_A3,NI:VA;0)    298.15  633.00; 6000.00 N !
PARAMETER BMAGN(HCP_A3,NI:VA;0) 298.15  0.52; 6000.00 N !
$
PARAMETER G(HCP_A3,SI:VA;0) 298.15 49200-20.8*T+GHSERSI; 6000.00 N !
$
PARAMETER G(HCP_A3,SN:VA;0) 298.15 +3900-4.4*T+GHSERSN; 6000.00 N !
$
FUNCTION  GHCPTA  298.15 +12000+2.4*T+GHSERTA; 6000.00 N !
PARAMETER G(HCP_A3,TA:VA;0) 298.15 +12000+2.4*T+GHSERTA; 6000.00 N !
$
PARAMETER G(HCP_A3,TI:VA;0) 298.15 GHSERTI; 6000.00 N !
$
FUNCTION GHCPV  298.15 4000.0+2.4*T+GHSERV; 6000.00 N !
PARAMETER G(HCP_A3,V:VA;0)  298.15 4000.0+2.4*T+GHSERV; 6000.00 N !
$
FUNCTION GHCPW 298.15  7103.689+130.4*T-24.1*T*LN(T)
             -1.936E-3*T**2+0.207E-6*T**3+44500*T**(-1)-0.0533E-9*T**4;
                  3695.00 Y -68118.801+389.362335*T-54*T*LN(T)
                            +1528.621E30*T**(-9);  6000.00 N !
PARAMETER G(HCP_A3,W:VA;0)   298.15 GHCPW;  6000.00 N !
PARAMETER G(HCP_A3,Y:VA;0) 298.15 GHSERY; 3700.00 N !
$
PARAMETER G(HCP_A3,ZN:VA;0) 298.15 2970.0-1.57*T+GHSERZN; 6000.00 N !
$
PARAMETER G(HCP_A3,ZR:VA;0) 298.15 GHSERZR; 6000.00 N !
$
$PHASE HCP_ZN 
$mhr next 7 lines
$
PARAMETER G(HCP_ZN,AL:VA;0) 298.15 +5482-1.8*T+GHSERAL; 6000.0 N !
PARAMETER G(HCP_ZN,CR:VA;0) 298.15 4439.00+GHSERCR; 6000.00 N !
PARAMETER G(HCP_ZN,CU:VA;0)  298.15 +600+.2*T+GHSERCU; 6000.0 N !
PARAMETER G(HCP_ZN,MG:VA;0) 298.15 +100+GHSERMG; 6000.0 N !
PARAMETER G(HCP_ZN,SI:VA;0) 298.15 49201-20.8*T+GHSERSI; 6000.00 N !
PARAMETER G(HCP_ZN,SN:VA;0) 298.15 +3901-4.4*T+GHSERSN; 6000.00 N !
PARAMETER G(HCP_ZN,ZN:VA;0) 298.15 +GHSERZN; 6000.0 N !
$----------------------------------------------------------------------
$PHASE ALTI
$
PARAMETER G(ALTI,AL:AL;0) 298.15   2.0*GHSERAL+4.0; 6000.00 N !
PARAMETER G(ALTI,CR:CR;0) 298.15   2.0*GFCCCR; 6000.00 N !
PARAMETER G(ALTI,MO:MO;0) 298.15   2.0*GFCCMO;  6000.00 N !
PARAMETER G(ALTI,NB:NB;0) 298.15   2.0*GFCCNB;  6000.00 N !
PARAMETER G(ALTI,TA:TA;0) 298.15   2.0*GFCCTA;  6000.00 N !
PARAMETER G(ALTI,TI:TI;0) 298.15   2.0*GFCCTI;  6000.00 N !
PARAMETER G(ALTI,W:W;0)   298.15   2.0*GFCCW;  6000.00 N !
$
$PHASE ALM_D019$
PARAMETER G(ALM_D019,AL:AL;0)    298.15 4.0*GHCPAL;    6000.00 N !
PARAMETER G(ALM_D019,CR:CR;0)    298.15 4.0*GHCPCR;    6000.00 N !
PARAMETER G(ALM_D019,MO:MO;0)    298.15 4.0*GHCPMO;    6000.00 N !
PARAMETER G(ALM_D019,NB:NB;0)    298.15 4.0*GHCPNB;    6000.00 N !
PARAMETER G(ALM_D019,TA:TA;0)    298.15 4+4.0*GHCPTA; 6000.00 N !
PARAMETER G(ALM_D019,TI:TI;0)    298.15 4+4.0*GHSERTI; 6000.00 N !
PARAMETER G(ALM_D019,W:W;0)      298.15 4.0*GHCPW;   6000.00 N !
$
$PHASE AL3M_D022
$
PARAMETER G(AL3M_D022,MO:MO;0)  298.15 +4*GFCCMO; 6000.00 N !
PARAMETER G(AL3M_D022,TI:TI;0)  298.15 +4*GFCCTI; 6000.00 N !
$
$PHASE BETA_RHOMBO_B
$
PARAMETER G(BETA_RHOMBO_B,B:B;0) 298.15 105.0*GHSERBB; 6000.00 N !
$
$
$-----------------------------------------------------------------------
$

$PHASE CBCC_A12
$
$
PARAMETER G(CBCC_A12,AL:VA;0) 298.15  10083.00-4.813*T+GHSERAL; 6000.00 N !
$
PARAMETER G(CBCC_A12,CR:VA;0) 298.15  11087.0+2.7196*T+GHSERCR; 6000.00 N !
$
PARAMETER G(CBCC_A12,FE:VA;0) 298.15 +4745+GHSERFE; 6000.00 N !
$
PARAMETER G(CBCC_A12,MG:VA;0) 298.15  4602.4-3.011*T+GHSERMG; 6000.00 N !
$
PARAMETER G(CBCC_A12,MN:VA;0) 298.15  GHSERMN; 6000.00 N !
PARAMETER TC(CBCC_A12,MN:VA;0)  298.15  -285.00; 6000.00 N !
PARAMETER BMAGN(CBCC_A12,MN:VA;0) 298.15 -0.66; 6000.00 N !
$
PARAMETER G(CBCC_A12,SI:VA;0)  298.15 50208.0-20.377*T+GHSERSI; 6000.00 N !
$
PARAMETER G(CBCC_A12,TI:VA;0) 298.15 4602.2+GHSERTI; 6000.00 N !
$
PARAMETER G(CBCC_A12,ZR:VA;0) 298.15  -3225.3947+125.64905*T
      -24.161800*T*LOG(T)-.43779100E-02*T**2+69827.1*T**(-1); 
      2128 Y   -21483.721+262.72415*T-42.144000*T*LOG(T)
       -.13428950E+32*T**(-9); 3000.00 N ! 
$
$------------------------------------------------------------------------
$$ lines below unneccessary if splitting
$PARAMETER G(BCC_B2,AL:AL:VA;0)     298.15  GBCCAL; 6000.00 N !
$PARAMETER TC(BCC_B2,AL:AL:VA;0)    298.15  0.0;          6000.00 N !
$PARAMETER BMAGN(BCC_B2,AL:AL:VA;0) 298.15  0.0;          6000.00 N !
$
$ line below unneccessary if splitting
$PARAMETER G(BCC_B2,CU:CU:VA;0)     298.15  GBCCCU;  6000.00 N !
PARAMETER G(BCC_B2,CU:CU:VA;0)     298.15  0.0;  6000.00 N !
$
$ lines below unneccessary if splitting
$PARAMETER G(BCC_B2,FE:FE:VA;0)     298.15  GHSERFE;  6000.00 N !
$PARAMETER TC(BCC_B2,FE:FE:VA;0)    298.15  1043;         6000.00 N !
$PARAMETER BMAGN(BCC_B2,FE:FE:VA;0) 298.15  2.22;         6000.00 N !
$
$PARAMETER G(BCC_B2,MG:MG:VA;0) 298.15 GBCCMG;           6000.00 N !
$ lines below unneccessary if splitting
$PARAMETER G(BCC_B2,MO:MO:VA;0)     298.15  GHSERMO;  6000.00 N !
PARAMETER G(BCC_B2,MO:MO:VA;0)     298.15  0.0;  6000.00 N !
$
$line below unnecessary with splitting
$PARAMETER G(BCC_B2,NB:NB:VA;0)     298.15  GHSERNB;  6000.00 N !
PARAMETER G(BCC_B2,NB:NB:VA;0)     298.15  0.0;  6000.00 N !
$
$line below unnecessary with splitting
$PARAMETER G(BCC_B2,SI:SI:VA;0)     298.15  GBCCSI;  6000.00 N !
$
PARAMETER G(BCC_B2,TA:TA:VA;0)     298.15  0.0;  6000.00 N !
$
$line below unneccessary if splitting
$PARAMETER G(BCC_B2,TI:TI:VA;0)     298.15  GBCCTI;  6000.00 N !
PARAMETER G(BCC_B2,TI:TI:VA;0)     298.15  0.0;  6000.00 N !
PARAMETER G(BCC_B2,V:V:VA;0)     298.15  0.0;  6000.00 N !
$
PARAMETER G(BCC_B2,W:W:VA;0)     298.15  0.0;  6000.00 N !
$
$line below unneccessary if splitting
PARAMETER G(BCC_B2,ZN:ZN:VA;0)     298.15  0.0;  6000.00 N !
$
$------------------------------------------------------------------------
$
$PHASE BCT_A5
$
PARAMETER G(BCT_A5,AL;0) 298.15  10083.0-4.813*T+GHSERAL; 6000.00 N !
$
PARAMETER G(BCT_A5,SN;0) 298.15  GHSERSN; 6000.00 N !
$
PARAMETER G(BCT_A5,TI;0) 298.15 4602.2+GHSERTI; 3000.00 N !
$
PARAMETER G(BCT_A5,ZN;0) 298.15  2886.96-2.5104*T+GHSERZN; 6000.00 N !
$
$------------------------------------------------------------------------
$
$ PHASE LAVES_C15
$
PARAMETER G(LAVES_C15,AL:AL;0) 298.15 +15000.0+3.0*GHSERAL; 6000.00 N !
PARAMETER G(LAVES_C15,CR:CR;0) 298.15 +15000.0+3.0*GHSERCR; 6000.00 N !
PARAMETER G(LAVES_C15,CU:CU;0) 298.15 +15000.0+3.0*GHSERCU; 6000.0 N !
PARAMETER G(LAVES_C15,MG:MG;0) 298.15 +15000.0+3.0*GHSERMG; 6000.0 N !
PARAMETER G(LAVES_C15,SI:SI;0) 298.15 +15000.0+3.0*GHSERSI; 6000.00 N !
PARAMETER G(LAVES_C15,TI:TI;0) 298.15 +15000.0+3.0*GHSERTI; 6000.00 N !
PARAMETER G(LAVES_C15,ZN:ZN;0) 298.15 +15000.0+3.0*GHSERZN; 6000.0 N !
PARAMETER G(LAVES_C15,ZR:ZR;0) 298.15 +15000.0+3.0*GHSERZR; 6000.00 N !
$
$------------------------------------------------------------------------
$
$ PHASE LAVES_C36
$
PARAMETER G(LAVES_C36,AL:AL;0) 298.15 +15000+3*GHSERAL; 6000.00 N !
PARAMETER G(LAVES_C36,CU:CU;0) 298.15 +15000+3*GHSERCU; 6000.00 N !
PARAMETER G(LAVES_C36,MG:MG;0) 298.15 +15000+3*GHSERMG; 6000.00 N !
PARAMETER G(LAVES_C36,ZN:ZN;0) 298.15 +15000+3*GHSERZN; 6000.00 N !
$
$PHASE CR3SI_A15
$
PARAMETER G(CR3SI_A15,NB:NB;0) 298.15  +20000+10*T+4.0*GHSERNB; 6000.00 N !
$
$------------------------------------------------------------------------
$
$PHASE CUB_A13
$
$
PARAMETER G(CUB_A13,AL:VA;0) 298.15  10920.44-4.8116*T+GHSERAL; 6000.00 N !
$
PARAMETER G(CUB_A13,CR:VA;0) 298.15  15899.0+0.6276*T+GHSERCR; 6000.00 N !
$
PARAMETER G(CUB_A13,FE:VA;0) 298.15  +3745+GHSERFE; 6000.00 N !
$
PARAMETER G(CUB_A13,MG:VA;0) 298.15  +5000.0-3*T+GHSERMG; 6000.00 N !
$
PARAMETER G(CUB_A13,MN:VA;0) 298.15  +2314.88+5.936*T-1.4203*T*LOG(T)
                      +1.51409E-03*T**2+442.0*T**(-1)+GHSERMN;
                     1519.00 Y  +442.65-0.9715*T+2.3107229E+30*T**(-9)
                                +GHSERMN; 6000.00 N !
$
PARAMETER G(CUB_A13,SI:VA;0) 298.15 47279.0-20.377*T+GHSERSI; 6000.00 N !
$
PARAMETER G(CUB_A13,TI:VA;0) 298.15 7531.2+GHSERTI; 6000.00 N !
$
PARAMETER G(CUB_A13,ZR:VA;0) 298.15 
       -296.39500+125.64905*T-24.161800*T*LOG(T)-.43779100E-02*T**2
            +34971.000*T**(-1);
       2128 Y  -18554.721+262.72418*T-42.144000*T*LOG(T)
               -.13428950E+32*T**(-9); 6000.00 N !
$
$-----------------------------------------------------------------------
$
$PHASE DOUBLE-HCP (DHCP)
$
PARAMETER G(DHCP,CE;0) 298.15 -190.0+0.56886*T+GHSERCE;  6000.00 N !
PARAMETER G(DHCP,ND;0) 298.15 GHSERND; 6000.00 N !
$
$-----------------------------------------------------------------------
$
$PHASE DIAMOND_A4
$
$
PARAMETER G(DIAMOND_A4,AL;0) 298.15  30.0*T+GHSERAL; 6000.00 N !
$ increased to 20+GHSERBB to prevent mixing stabilising the phase in
$ the B-C system
PARAMETER G(DIAMOND_A4,B;0) 298.15  20+GHSERBB; 6000.00 N !
PARAMETER G(DIAMOND_A4,C;0) 298.15  -1.63594410E+04+1.7561E+02*T
                  -2.431E+01*T*LOG(T)-4.723E-04*T**2+2.698E+06*T**(-1)
             -2.61E+08*T**(-2)+1.1100000E+10*T**(-3); 6000.00 N !
PARAMETER G(DIAMOND_A4,SI;0) 298.15  GHSERSI; 6000.00 N !
PARAMETER G(DIAMOND_A4,TI;0) 298.15  25000+GHSERTI ; 6000.00 N !
PARAMETER G(DIAMOND_A4,ZN;0) 298.15  30*T+GHSERZN ; 6000.00 N !
$
$-----------------------------------------------------------------------

PARAMETER G(ALMG_GAMMA,MG:MG:MG;0) 298.15 +133469.6-87.319*T
                                          +29*GHSERMG;  6000.0 N !
$-----------------------------------------------------------------------
$
$PHASE GRAPHITE
$
PARAMETER G(GRAPHITE,B;0) 298.15 10000-2*T+GHSERBB; 6000.00 N !
PARAMETER G(GRAPHITE,C;0) 298.15 GHSERCC; 6000.00 N !
$
$-----------------------------------------------------------------------
$
$ PHASE LAVES_C14
$
PARAMETER G(LAVES_C14,AL:AL;0) 298.15 +15000+3.0*GHSERAL; 6000.00 N !
PARAMETER G(LAVES_C14,CR:CR;0) 298.15 +15000+3.0*GHSERCR; 6000.00 N !
PARAMETER G(LAVES_C14,CU:CU;0) 298.15 +15000+3.0*GHSERCU; 6000.00 N !
PARAMETER G(LAVES_C14,FE:FE;0) 298.15 +15000+3.0*GHSERFE; 6000.00 N !
PARAMETER G(LAVES_C14,MG:MG;0) 298.15 +15000+3.0*GHSERMG; 6000.00 N !
PARAMETER G(LAVES_C14,MN:MN;0) 298.15  +3000+3.0*GHSERMN; 6000.00 N !
PARAMETER G(LAVES_C14,TI:TI;0) 298.15 +15000+3.0*GHSERTI; 6000.00 N !
PARAMETER G(LAVES_C14,ZN:ZN;0) 298.15 +15000+3.0*GHSERZN; 6000.00 N !
PARAMETER G(LAVES_C14,ZR:ZR;0) 298.15 +15000+3.0*GHSERZR; 6000.00 N !
$
$-----------------------------------------------------------------------
$
$ PHASE LIQUID
$
$ IN NIGEL'S FILE FOR AL-TI, ROUNDED VALUES
FUNCTION GLIQAL  298.15 +11005.029-11.841867*T+7.934E-20*T**7
                        +GHSERAL;
                 933.47 Y +10482.382-11.253974*T+1.231E+28*T**(-9)
                        +GHSERAL; 6000.00 N !
PARAMETER G(LIQUID,AL;0)  298.15 GLIQAL; 6000.00 N !
$
PARAMETER G(LIQUID,B;0)  298.15 +40723.275+86.843839*T-15.6641*T*LOG(T)
         -0.006864515*T**2+6.18878E-07*T**3+370843*T**(-1);
          500.00  Y +41119.703+82.101722*T-14.9827763*T*LOG(T)
         -0.007095669*T**2+5.07347E-07*T**3+335484*T**(-1);
            2348.00  Y +28842.012+200.94731*T-31.4*T*LOG(T); 6000.00 N !
$
FUNCTION GLIQCC  298.15 +117369-24.63*T+GHSERCC; 6000.00 N !
PARAMETER G(LIQUID,C;0)  298.15 +117369-24.63*T+GHSERCC; 6000.00 N !
$
FUNCTION GLIQCE  298.15  4117.865-11.423898*T-7.5383948*T*LOG(T)
                         -29.36407E-3*T**2+4.827734E-6*T**3-198834*T**(-1);
           1000.00 Y -6730.605+183.023193*T-37.6978*T*LOG(T); 4000.00 N !
PARAMETER G(LIQUID,CE;0)  298.15 GLIQCE; 4000.00 N !
$
PARAMETER G(LIQUID,CR;0)  298.15
       +24339.955-11.420225*T+2.37615E-21*T**7
          +GHSERCR;
       2180.00  Y +18409.36-8.563683*T+2.88526E+32*T**(-9)+GHSERCR;
                            6000.00 N !
$
PARAMETER G(LIQUID,CU;0)   298.15 
       5194.277+120.973331*T-24.112392*T*LOG(T)
                                   -2.65684E-3*T**2+0.129223E-6*T**3
                                   +52478*T**(-1)-584.89E-23*T**7; 
                            1357.77 Y
                            -46.545+173.881484*T-31.38*T*LOG(T); 
                            3200.00 N !
$
PARAMETER G(LIQUID,FE;0)  298.15
       +12040.17-6.55843*T-3.67516E-21*T**7+GHSERFE;
       1811.00  Y +14544.751-8.01055*T+GHSERFE-2.29603E+31*T**(-9);
                              6000.00 N !
$
PARAMETER  G(LIQUID,HF;0) 298.15  
       +20414.959+99.790933*T-22.7075*T*LN(T)
            -.004146145*T**2-4.77E-10*T**3-22590*T**(-1);
           1000.00 Y +49731.499-149.91739*T+12.116812*T*LN(T)
            -.021262021*T**2+1.376466E-06*T**3-4449699*T**(-1);
            2506.00 Y -4247.217+265.470523*T-44*T*LN(T); 6000.00 N !
$
PARAMETER G(LIQUID,LI;0)   200.00  
               -7883.612+211.841861*T-38.940488*T*LOG(T)
                +35.466931E-3*T**2-19.869816E-6*T**3
                                    +159994*T**(-1);   250.00 Y
                12015.027-362.187078*T+61.6104424*T*LOG(T)
               -182.426463E-3*T**2+63.955671E-6*T**3
                                   -559968*T**(-1);   453.60 Y
                -6057.31+172.652183*T-31.2283718*T*LOG(T)+
                                    2.633221E-3*T**2-0.438058E-6*T**3
                                    -102387*T**(-1);  3000.00 N !
$
PARAMETER G(LIQUID,MG;0)  298.15
                 +8202.243-8.83693*T+GHSERMG-8.0176E-20*T**7;
     923.00  Y +8690.316-9.392158*T+GHSERMG-1.038192E+28*T**(-9);
               6000.00 N !
$
PARAMETER G(LIQUID,MN;0)  298.15
              +17859.91-12.6208*T-4.41929E-21*T**7+GHSERMN;
       1519.00  Y +18739.51-13.2288*T-1.656847E+30*T**(-9)+GHSERMN;
                6000.00 N !
$
PARAMETER G(LIQUID,MO;0)   298.15 
                  34085.045+117.224788*T-23.56414*T*LN(T)
                                  -3.443396E-3*T**2+0.566283E-6*T**3
                  +65812*T**(-1)-0.130927E-9*T**4+424.519E-24*T**7;
           2896.00 Y 3538.963+271.6697*T-42.63829*T*LN(T);  5000.00 N !
$
PARAMETER G(LIQUID,N;0)  298.15 +29950+59.02*T+GHSERNN; 6000.00 N !
$
PARAMETER G(LIQUID,NB;0) 298.15 +29781.555-10.816417*T-3.06098E-23*T**7
           +GHSERNB;
            2750.00 Y +30169.9-10.9647*T-1.52824E+32*T**(-9)
           +GHSERNB;  6000.00 N !
$
PARAMETER G(LIQUID,ND;0) 298.15 +5350.01-86.593963*T+5.357301*T*LOG(T)
           -0.046955463*T**2+6.860782E-06*T**3-374380*T**(-1);
            1128.00 Y -16335.232+268.625903*T-48.7854*T*LOG(T); 1800.00 N !
$
PARAMETER G(LIQUID,NI;0) 298.15
             +16414.686-9.397*T-3.82318E-21*T**7+GHSERNI;
           1728.00 Y 18290.88-10.537*T-1.12754E+31*T**(-9)+GHSERNI;
                                 6000.00 N !
$
PARAMETER G(LIQUID,SI;0)  298.15
           +50696.4-30.0994*T+2.09307E-21*T**7+GHSERSI;
        1687.00  Y +49828.2-29.5591*T+4.20369E+30*T**(-9)+GHSERSI;
            6000.00 N !
$
FUNCTION GLIQSN   100.00  -855.425+108.677684*T-25.858*T*LOG(T)
                                   +0.51185E-3*T**2-3.192767E-6*T**3
                                   +18440*T**(-1)+147.031E-20*T**7;  
                                 250.00 Y
                                   1247.957+51.355548*T-15.961*T*LOG(T)
                                   -18.8702E-3*T**2+3.121167E-6*T**3
                                   -61960*T**(-1)+147.031E-20*T**7;  
                                 505.08 Y
                             9496.31-9.809114*T-8.2590486*T*LOG(T)
                                  -16.814429E-3*T**2+2.623131E-6*T**3
                                   -1081244*T**(-1);   800.00 Y
                         -1285.372+125.182498*T-28.4512*T*LOG(T); 
                         3000.00 N !
PARAMETER G(LIQUID,SN;0)   100.00  GLIQSN; 3000.00 N !
$
FUNCTION GLIQTA  298.15 +29160.975-7.578729*T+GHSERTA;
            1000.00 Y +51170.228-181.121652*T+23.7872147*T*LN(T)
           -.009707033*T**2+4.4449E-07*T**3-3520045*T**(-1)+GHSERTA;
            1300.00 Y +66274.294-305.868555*T+41.1650403*T*LN(T)
           -.018497638*T**2+1.269735E-06*T**3-5952924*T**(-1)+GHSERTA;
            2500.00 Y -185498.547+660.615425*T-78.4965229*T*LN(T)
           +.00565331*T**2+4.19566E-07*T**3+90290310*T**(-1)+GHSERTA;
            3290.00 Y +1036069.47-2727.38037*T+320.319132*T*LN(T)
          -.043117795*T**2+1.055148E-06*T**3-5.54714342E+08*T**(-1)
            +GHSERTA;  6000.00 N !
PARAMETER G(LIQUID,TA;0) 298.15 GLIQTA; 6000.00 N !
$
FUNCTION GLIQTI  298.15 12194.415-6.980938*T+GHSERTI;
                   1300.0 Y 368610.36-2620.999038*T+357.005867*T*LOG(T)
                            -155.262855E-03*T**2+12.254402E-06*T**3
                            -65556856*T**(-1)+GHSERTI;
                   1941.0 Y 104639.72-340.070171*T+40.9282461*T*LOG(T)
                            -8.204849E-03*T**2+0.304747E-06*T**3
                            -36699805*T**(-1)+GHSERTI; 6000.00 N !
PARAMETER G(LIQUID,TI;0) 298.15 GLIQTI; 6000.00 N !
$
FUNCTION GLIQV  298.15
            +20764.117-9.455552*T-5.19136E-22*T**7+GHSERV;
           790.00  Y +20764.117-9.455552*T-5.19136E-22*T**7+GHSERV;
       2183.00  Y +22072.354-10.0848*T-6.44389E+31*T**(-9)+GHSERV;
              6000.00 N !
PARAMETER G(LIQUID,V;0)  298.15 GLIQV; 6000.00 N !
$         2183.00 Y -19617.51+311.055983*T-47.43*T*LOG(T); 6000.00 N !
$
PARAMETER G(LIQUID,W;0)   298.15  44514.273+116.29001*T-24.1*T*LN(T)
                          -1.936E-3*T**2+0.207E-6*T**3+44500*T**(-1)
                          -0.0533E-9*T**4-2713.468E-27*T**7;
            3695.00 Y -30436.051+375.175*T-54*T*LN(T);  6000.00 N !
$
$
PARAMETER G(LIQUID,Y;0)  298.15
              +3934.121+59.921688*T-14.8146562*T*LOG(T)
         -0.015623487*T**2+1.442946E-06*T**3-140695*T**(-1);
            1799.00  Y -13337.609+258.004539*T-43.0952*T*LOG(T);
            3700.00 N !
$
PARAMETER G(LIQUID,ZN;0)   298.15  
                    -128.574+108.177079*T-23.701314*T*LOG(T)
                                    -1.712034E-3*T**2-1.264963E-6*T**3
                                    -358.958E-21*T**7;   692.68 Y
                          -3620.391+161.608594*T-31.38*T*LOG(T); 
                     1700.00 N !
$
FUNCTION GLIQZR  130.00 +18147.703-9.080762*T+1.6275E-22*T**7
                                 +GHSERZR;
         2128.00  Y +17804.649-8.91153*T+1.343E+31*T**(-9)+GHSERZR;
                                  6000.00 N !
PARAMETER G(LIQUID,ZR;0)  130.00 GLIQZR; 6000.00 N !
$           2128.00  Y -8281.26+253.812609*T-42.144*T*LOG(T); 6000.00 N !
$
$PHASE OMEGA
$
$
PARAMETER G(OMEGA,ZR;0) 298.15 -8878.082+144.432234*T-26.8556*T*LOG(T)
                        -2.799446E-3*T**2+38376*T**(-1);
              2128.00 Y -29500.524+265.290858*T-42.144*T*LOG(T)
                        +717.445E29*T**(-9); 6000.00 N !
$
$***********************************************************************
$

$                        PARAMETERS FOR BINARY SYSTEMS
$
$
$***********************************************************************
$
$                          SYSTEM  AL-B  (LEO, D9 )
$
$                          ------------
$
$PHASE ALB2
$
PARAMETER G(ALB2,AL:B;0) 298.15 -85808.76+45.46923*T
                           +GHSERAL+2.0*GHSERBB; 6000.00 N !
$
$PHASE ALB12_ALPHA
$
PARAMETER G(ALB12_ALPHA,AL:B;0) 298.15 -198290.69+33.68638*T
                           +GHSERAL+12.0*GHSERBB; 6000.00 N !
$
$PHASE ALB12_BETA
$
PARAMETER G(ALB12_BETA,AL:B;0) 298.15 -75292.23-33.66376*T
                           +GHSERAL+12.0*GHSERBB; 6000.00 N !
$
$PHASE FCC_A1
$
PARAMETER G(FCC_A1,AL,B:VA;0) 298.15  12242.44-1.74891*T; 6000.00 N !
$
$PHASE LIQUID
$
PARAMETER G(LIQUID,AL,B;0) 298.15  -12671.16+1.81016*T; 6000.00 N !
PARAMETER G(LIQUID,AL,B;1) 298.15   31988.28; 6000.00 N !
PARAMETER G(LIQUID,AL,B;2) 298.15  -15873.74; 6000.00 N !
$
$-----------------------------------------------------------------------
$
$                          SYSTEM  AL-C  (LEO, D9 )
$                ( J. Groebner, H. L. Lukas, and F. Aldinger,
$                 "Thermodynamic Calculation of the Al-Si-C System",
$                  Calphad 20 (1996) 247-254.)
$                        Data sent Sept. 97
$
$                          ------------
$
$PHASE AL4C3
$
$PARAMETER G(AL4C3,AL:C;0) 298.15 -224361.0+54.722*T
$                                 +4*GHSERAL+3*GHSERCC; 6000.00 N !
$
$PHASE FCC_A1
$
$PARAMETER G(FCC_A1,AL:C,VA;0) 298.15 80*T; 6000.00 N !
$
$PHASE LIQUID
$
$PARAMETER G(LIQUID,AL,C;0) 298.15 13872.76-21.59067*T; 6000.00 N !
$
$PHASE AL4C3 
$
PARA G(AL4C3,AL:C;0) 298.15  -286001.52+1030.27302*T-161.709142*T*LN(T)
      -.01152276*T**2+2450000*T**(-1)+7E-07*T**3; 6000.00 N !
$
$PHASE FCC_A1
$
PARAMETER G(FCC_A1,AL:C;0) 298.15 80*T+GHSERAL+GHSERCC; 6000.00 N !
PARAMETER G(FCC_A1,AL:C,VA;0) 298.15 80*T; 6000.00 N !
$
$PHASE DIAMOND_A4$
$
PARAMETER L(DIAMOND_A4,AL,C;0) 298.15  80*T; 6000.00 N !

$PHASE LIQUID
$
PARAMETER L(LIQUID,AL,C;0) 298. +40861.02-33.21138*T; 6000.0 N !

$
$------------------------------------------------------------------------
$
$                          SYSTEM  AL-CE (I1)
$
$                            (revised)
$                          ------------
$
$PHASE AL11_CEND3
$
$PARAMETER G(AL11_CEND3,AL:CE;0) 298.15 -574000.0+179.3087*T
$                                    +11.0*GHSERAL+3.0*GHSERCE; 6000.00 N !
$
$
$PHASE AL_CEND3
$
$PARAMETER G(AL_CEND3,AL:CE;0) 298.15 -108000.0+41.3726*T
$                                    +GHSERAL+3.0*GHSERCE; 6000.00 N !
$
$PHASE LAVES_C15
$
$PARAMETER G(LAVES_C15,AL:CE;0) 298.15 -150000.0+45.66405*T
$                                    +2*GHSERAL+GHSERCE; 6000.00 N !
$
$PHASE AL3_CEND
$
$PARAMETER G(AL3_CEND,AL:CE;0) 298.15 -176000.0+54.97964*T
$                                    +3.0*GHSERAL+GHSERCE; 6000.00 N !
$
$PHASE ALCE
$
$PARAMETER G(AL_CEND,AL:CE;0) 298.15 -92000.0+33.90118*T
$                                    +GHSERAL+GHSERCE; 6000.00 N !
$
$ PHASE BCC_A2
$
$PARAMETER L(BCC_A2,AL,CE:VA;0) 298.15 80*T; 6000.00 N !
$
$ PHASE FCC_A1
$
$PARAMETER L(FCC_A1,AL,CE:VA;0) 298.15 80*T; 6000.00 N !
$
$PHASE LIQUID
$
$PARAMETER L(LIQUID,AL,CE;0) 298.15 -167593.1+84.87628*T; 6000.00 N !
$PARAMETER L(LIQUID,AL,CE;1) 298.15  -36060+5.89346*T; 6000.00 N !
$
$--------------
$
$PHASE AL11_CEND3H
$
PARAMETER G(AL11_CEND3H,AL:CE;0) 298.15 -555495.22+122.6324*T
                              +11.0*GHSERAL+3.0*GHSERCE; 6000.00 N !
$
$PHASE AL11_CEND3L
$
