Repository: seminaia/simulations

File: CALPHAD/fe_mn_sn_c.tdb (part 2 of 6)
$$$$$$$$$$$$$$$$$$$$$$$$$$$$$$$$$$$$$$$$$$$$$$$$$$$$$$$$$$$$$$$$$$$$$$$$$$$$$$
CONSTITUENT V2ZR :V:ZR: !

PHASE VPHASE %  3 5.0 6.0 2.0 !
CONSTITUENT VPHASE :AL:CU:MG: !



$$$$$$$$$$$$$$$$$$$$$$$$$$$$$$$$$$$$$$$$$$$$$$$$$$$$$$$$$$$$$$$$$$$$$$$$$$$$$$
$                                   AL10V                                    $
$$$$$$$$$$$$$$$$$$$$$$$$$$$$$$$$$$$$$$$$$$$$$$$$$$$$$$$$$$$$$$$$$$$$$$$$$$$$$$

PARAMETER G(AL10V,AL:V;0) 298.15 -111221.0 + GHSERV + 10.0 * GHSERAL + 18.909
   * T; 6000.0 N !


$$$$$$$$$$$$$$$$$$$$$$$$$$$$$$$$$$$$$$$$$$$$$$$$$$$$$$$$$$$$$$$$$$$$$$$$$$$$$$
$                                  AL11MN4                                   $
$$$$$$$$$$$$$$$$$$$$$$$$$$$$$$$$$$$$$$$$$$$$$$$$$$$$$$$$$$$$$$$$$$$$$$$$$$$$$$

PARAMETER G(AL11MN4,AL:FE;0) 298.15 -354702.0 + 4.0 * GHSERFE + 11.0 *
   GHSERAL + 103.031 * T; 6000.0 N !
PARAMETER G(AL11MN4,AL:MN;0) 298.15 -354690.0 + 4.0 * GHSERMN + 11.0 *
   GHSERAL + 103.03095 * T; 6000.0 N !


$$$$$$$$$$$$$$$$$$$$$$$$$$$$$$$$$$$$$$$$$$$$$$$$$$$$$$$$$$$$$$$$$$$$$$$$$$$$$$
$                                  AL11TI5                                   $
$$$$$$$$$$$$$$$$$$$$$$$$$$$$$$$$$$$$$$$$$$$$$$$$$$$$$$$$$$$$$$$$$$$$$$$$$$$$$$

PARAMETER G(AL11TI5,AL:TI;0) 298.15 -971125.0 + 8.0 * GHSERTI + 17.0 *
   GHSERAL + 236.4 * T; 6000.0 N !


$$$$$$$$$$$$$$$$$$$$$$$$$$$$$$$$$$$$$$$$$$$$$$$$$$$$$$$$$$$$$$$$$$$$$$$$$$$$$$
$                                AL11_CEND3H                                 $
$$$$$$$$$$$$$$$$$$$$$$$$$$$$$$$$$$$$$$$$$$$$$$$$$$$$$$$$$$$$$$$$$$$$$$$$$$$$$$

PARAMETER G(AL11_CEND3H,AL:CE;0) 298.15 -555495.22 + 3.0 * GHSERCE + 11.0 *
   GHSERAL + 122.6324 * T; 6000.0 N !
PARAMETER G(AL11_CEND3H,AL:ND;0) 298.15 -526776.18 + 3.0 * GHSERND + 11.0 *
   GHSERAL + 114.5827 * T; 6000.0 N !


$$$$$$$$$$$$$$$$$$$$$$$$$$$$$$$$$$$$$$$$$$$$$$$$$$$$$$$$$$$$$$$$$$$$$$$$$$$$$$
$                                AL11_CEND3L                                 $
$$$$$$$$$$$$$$$$$$$$$$$$$$$$$$$$$$$$$$$$$$$$$$$$$$$$$$$$$$$$$$$$$$$$$$$$$$$$$$

PARAMETER G(AL11_CEND3L,AL:CE;0) 298.15 -562554.0 + 3.0 * GHSERCE + 11.0 *
   GHSERAL + 128.0917 * T; 6000.0 N !
PARAMETER G(AL11_CEND3L,AL:ND;0) 298.15 -548308.18 + 3.0 * GHSERND + 11.0 *
   GHSERAL + 132.1646 * T; 6000.0 N !


$$$$$$$$$$$$$$$$$$$$$$$$$$$$$$$$$$$$$$$$$$$$$$$$$$$$$$$$$$$$$$$$$$$$$$$$$$$$$$
$                                  AL12MG17                                  $
$$$$$$$$$$$$$$$$$$$$$$$$$$$$$$$$$$$$$$$$$$$$$$$$$$$$$$$$$$$$$$$$$$$$$$$$$$$$$$

PARAMETER G(AL12MG17,LI:AL:AL;0) 298.15 -800000.0 + 34.0 * GHSERAL + 24.0 *
   GHSERLI + 405.0 * T; 6000.0 N !
PARAMETER G(AL12MG17,LI:AL:MG;0) 298.15 0.0; 6000.0 N !
PARAMETER G(AL12MG17,LI:LI:AL;0) 298.15 -750000.0 + 24.0 * GHSERAL + 34.0 *
   GHSERLI + 405.0 * T; 6000.0 N !
PARAMETER G(AL12MG17,LI:LI:MG;0) 298.15 290000.0 + 24.0 * GHSERMG + 34.0 *
   GHSERLI; 6000.0 N !
PARAMETER G(AL12MG17,LI:MG:AL;0) 298.15 0.0; 6000.0 N !
PARAMETER G(AL12MG17,LI:MG:MG;0) 298.15 290000.0 + 58.0 * GHSERLI; 6000.0 N !
PARAMETER G(AL12MG17,MG:AL:AL;0) 298.15 0.0; 6000.0 N !
PARAMETER G(AL12MG17,MG:AL:MG;0) 298.15 0.0; 6000.0 N !
PARAMETER G(AL12MG17,MG:LI:AL;0) 298.15 0.0; 6000.0 N !
PARAMETER G(AL12MG17,MG:LI:MG;0) 298.15 290000.0 + 48.0 * GHSERMG + 10.0 *
   GHSERLI; 6000.0 N !
PARAMETER G(AL12MG17,MG:MG:AL;0) 298.15 0.0; 6000.0 N !
PARAMETER G(AL12MG17,MG:MG:MG;0) 298.15 0.0; 6000.0 N !


$$$$$$$$$$$$$$$$$$$$$$$$$$$$$$$$$$$$$$$$$$$$$$$$$$$$$$$$$$$$$$$$$$$$$$$$$$$$$$
$                                   AL12MN                                   $
$$$$$$$$$$$$$$$$$$$$$$$$$$$$$$$$$$$$$$$$$$$$$$$$$$$$$$$$$$$$$$$$$$$$$$$$$$$$$$

PARAMETER G(AL12MN,AL:FE;0) 298.15 -105818.0 + GHSERFE + 12.0 * GHSERAL +
   33.5848 * T; 6000.0 N !
PARAMETER G(AL12MN,AL:MN;0) 298.15 -125730.0 + GHSERMN + 12.0 * GHSERAL +
   54.98103 * T; 6000.0 N !


$$$$$$$$$$$$$$$$$$$$$$$$$$$$$$$$$$$$$$$$$$$$$$$$$$$$$$$$$$$$$$$$$$$$$$$$$$$$$$
$                                  AL13FE4                                   $
$$$$$$$$$$$$$$$$$$$$$$$$$$$$$$$$$$$$$$$$$$$$$$$$$$$$$$$$$$$$$$$$$$$$$$$$$$$$$$

PARAMETER G(AL13FE4,AL:FE:AL;0) 298.15 -30714.4 + 0.235 * GHSERFE + 0.765 *
   GHSERAL + 7.44 * T; 6000.0 N !
PARAMETER G(AL13FE4,AL:FE:SI;0) 298.15 -30118.0 + 0.1375 * GHSERSI + 0.235 *
   GHSERFE + 0.6275 * GHSERAL + 6.965 * T; 6000.0 N !
PARAMETER G(AL13FE4,AL:FE:VA;0) 298.15 -27781.3 + 0.235 * GHSERFE + 0.6275 *
   GHSERAL + 7.2566 * T; 6000.0 N !
PARAMETER G(AL13FE4,AL:MN:AL;0) 298.15 -20000.0 + 0.235 * GHSERMN + 0.765 *
   GHSERAL + 10.0 * T; 6000.0 N !
PARAMETER G(AL13FE4,AL:MN:SI;0) 298.15 0.0; 6000.0 N !
PARAMETER G(AL13FE4,AL:MN:VA;0) 298.15 -17000.0 + 0.235 * GHSERMN + 0.6275 *
   GHSERAL + 10.0 * T; 6000.0 N !
PARAMETER G(AL13FE4,AL:FE,MN:AL;0) 298.15 -11987.0 + 6.0 * T; 6000.0 N !
PARAMETER G(AL13FE4,AL:FE,MN:VA;0) 298.15 -11987.0 + 6.0 * T; 6000.0 N !


$$$$$$$$$$$$$$$$$$$$$$$$$$$$$$$$$$$$$$$$$$$$$$$$$$$$$$$$$$$$$$$$$$$$$$$$$$$$$$
$                                   AL23V4                                   $
$$$$$$$$$$$$$$$$$$$$$$$$$$$$$$$$$$$$$$$$$$$$$$$$$$$$$$$$$$$$$$$$$$$$$$$$$$$$$$

PARAMETER G(AL23V4,AL:V;0) 298.15 -430650.0 + 4.0 * GHSERV + 23.0 * GHSERAL +
   64.665 * T; 6000.0 N !


$$$$$$$$$$$$$$$$$$$$$$$$$$$$$$$$$$$$$$$$$$$$$$$$$$$$$$$$$$$$$$$$$$$$$$$$$$$$$$
$                                   AL2FE                                    $
$$$$$$$$$$$$$$$$$$$$$$$$$$$$$$$$$$$$$$$$$$$$$$$$$$$$$$$$$$$$$$$$$$$$$$$$$$$$$$

PARAMETER G(AL2FE,AL:FE;0) 298.15 -98096.9 + GHSERFE + 2.0 * GHSERAL +
   18.7503 * T; 6000.0 N !
PARAMETER G(AL2FE,AL:MN;0) 298.15 -14065.0 + GHSERMN + 2.0 * GHSERAL; 6000.0
   N !


$$$$$$$$$$$$$$$$$$$$$$$$$$$$$$$$$$$$$$$$$$$$$$$$$$$$$$$$$$$$$$$$$$$$$$$$$$$$$$
$                                   AL2LI3                                   $
$$$$$$$$$$$$$$$$$$$$$$$$$$$$$$$$$$$$$$$$$$$$$$$$$$$$$$$$$$$$$$$$$$$$$$$$$$$$$$

PARAMETER G(AL2LI3,AL:LI;0) 298.15 -89640.0 + 2.0 * GHSERAL + 3.0 * GHSERLI +
   32.79 * T; 6000.0 N !


$$$$$$$$$$$$$$$$$$$$$$$$$$$$$$$$$$$$$$$$$$$$$$$$$$$$$$$$$$$$$$$$$$$$$$$$$$$$$$
$                                   AL2TI                                    $
$$$$$$$$$$$$$$$$$$$$$$$$$$$$$$$$$$$$$$$$$$$$$$$$$$$$$$$$$$$$$$$$$$$$$$$$$$$$$$

PARAMETER G(AL2TI,AL:TI;0) 298.15 -121500.0 + GHSERTI + 2.0 * GHSERAL + 31.2
   * T; 6000.0 N !


$$$$$$$$$$$$$$$$$$$$$$$$$$$$$$$$$$$$$$$$$$$$$$$$$$$$$$$$$$$$$$$$$$$$$$$$$$$$$$
$                                    AL2Y                                    $
$$$$$$$$$$$$$$$$$$$$$$$$$$$$$$$$$$$$$$$$$$$$$$$$$$$$$$$$$$$$$$$$$$$$$$$$$$$$$$

PARAMETER G(AL2Y,AL:Y;0) 298.15 -246018.0 + GHSERY + 2.0 * GHSERAL + 35.32809
   * T; 6000.0 N !


$$$$$$$$$$$$$$$$$$$$$$$$$$$$$$$$$$$$$$$$$$$$$$$$$$$$$$$$$$$$$$$$$$$$$$$$$$$$$$
$                                   AL2Y3                                    $
$$$$$$$$$$$$$$$$$$$$$$$$$$$$$$$$$$$$$$$$$$$$$$$$$$$$$$$$$$$$$$$$$$$$$$$$$$$$$$

PARAMETER G(AL2Y3,AL:Y;0) 298.15 -373605.0 + 3.0 * GHSERY + 2.0 * GHSERAL +
   84.4101 * T; 6000.0 N !


$$$$$$$$$$$$$$$$$$$$$$$$$$$$$$$$$$$$$$$$$$$$$$$$$$$$$$$$$$$$$$$$$$$$$$$$$$$$$$
$                                   AL2ZR                                    $
$$$$$$$$$$$$$$$$$$$$$$$$$$$$$$$$$$$$$$$$$$$$$$$$$$$$$$$$$$$$$$$$$$$$$$$$$$$$$$

PARAMETER G(AL2ZR,AL:LI;0) 298.15 0.0; 6000.0 N !
PARAMETER G(AL2ZR,AL:ZR;0) 298.15 -137430.0 + GHSERZR + 2.0 * GHSERAL + 25.44
   * T; 6000.0 N !


$$$$$$$$$$$$$$$$$$$$$$$$$$$$$$$$$$$$$$$$$$$$$$$$$$$$$$$$$$$$$$$$$$$$$$$$$$$$$$
$                                   AL2ZR3                                   $
$$$$$$$$$$$$$$$$$$$$$$$$$$$$$$$$$$$$$$$$$$$$$$$$$$$$$$$$$$$$$$$$$$$$$$$$$$$$$$

PARAMETER G(AL2ZR3,AL:ZR;0) 298.15 -192135.0 + 3.0 * GHSERZR + 2.0 * GHSERAL
   + 33.0 * T; 6000.0 N !


$$$$$$$$$$$$$$$$$$$$$$$$$$$$$$$$$$$$$$$$$$$$$$$$$$$$$$$$$$$$$$$$$$$$$$$$$$$$$$
$                                  AL2_CEND                                  $
$$$$$$$$$$$$$$$$$$$$$$$$$$$$$$$$$$$$$$$$$$$$$$$$$$$$$$$$$$$$$$$$$$$$$$$$$$$$$$

PARAMETER G(AL2_CEND,AL:CE;0) 298.15 -156842.34 + GHSERCE + 2.0 * GHSERAL +
   37.0335 * T; 6000.0 N !
PARAMETER G(AL2_CEND,AL:ND;0) 298.15 -158935.47 + GHSERND + 2.0 * GHSERAL +
   41.37165 * T; 6000.0 N !


$$$$$$$$$$$$$$$$$$$$$$$$$$$$$$$$$$$$$$$$$$$$$$$$$$$$$$$$$$$$$$$$$$$$$$$$$$$$$$
$                                 AL3M_D022                                  $
$$$$$$$$$$$$$$$$$$$$$$$$$$$$$$$$$$$$$$$$$$$$$$$$$$$$$$$$$$$$$$$$$$$$$$$$$$$$$$

PARAMETER G(AL3M_D022,AL:TA;0) 298.15 -130456.0 + GHSERTA + 3.0 * GHSERAL +
   23.0 * T; 6000.0 N !
PARAMETER G(AL3M_D022,AL:TI;0) 298.15 -144592.0 + GHSERTI + 3.0 * GHSERAL +
   37.024 * T; 6000.0 N !
PARAMETER G(AL3M_D022,AL:V;0) 298.15 -104308.0 + GHSERV + 3.0 * GHSERAL +
   15.2 * T; 6000.0 N !
PARAMETER G(AL3M_D022,TI:TA;0) 298.15 GFCCTA + 3.0 * GFCCTI; 6000.0 N !
PARAMETER G(AL3M_D022,TI:TI;0) 298.15 4.0 * GFCCTI; 6000.0 N !
PARAMETER G(AL3M_D022,TI:V;0) 298.15 0.0; 6000.0 N !
PARAMETER G(AL3M_D022,V:TA;0) 298.15 0.0; 6000.0 N !
PARAMETER G(AL3M_D022,V:TI;0) 298.15 0.0; 6000.0 N !
PARAMETER G(AL3M_D022,V:V;0) 298.15 0.0; 6000.0 N !
PARAMETER G(AL3M_D022,AL,TI:TI;0) 298.15 -60000.0; 6000.0 N !


$$$$$$$$$$$$$$$$$$$$$$$$$$$$$$$$$$$$$$$$$$$$$$$$$$$$$$$$$$$$$$$$$$$$$$$$$$$$$$
$                                  AL3TA2_H                                  $
$$$$$$$$$$$$$$$$$$$$$$$$$$$$$$$$$$$$$$$$$$$$$$$$$$$$$$$$$$$$$$$$$$$$$$$$$$$$$$

PARAMETER G(AL3TA2_H,AL:TA;0) 298.15 -145000.0 + 2.0 * GHSERTA + 3.0 *
   GHSERAL + 17.325 * T; 6000.0 N !


$$$$$$$$$$$$$$$$$$$$$$$$$$$$$$$$$$$$$$$$$$$$$$$$$$$$$$$$$$$$$$$$$$$$$$$$$$$$$$
$                                  AL3TA2_L                                  $
$$$$$$$$$$$$$$$$$$$$$$$$$$$$$$$$$$$$$$$$$$$$$$$$$$$$$$$$$$$$$$$$$$$$$$$$$$$$$$

PARAMETER G(AL3TA2_L,AL:TA;0) 298.15 -155000.0 + 2.0 * GHSERTA + 3.0 *
   GHSERAL + 24.0 * T; 6000.0 N !


$$$$$$$$$$$$$$$$$$$$$$$$$$$$$$$$$$$$$$$$$$$$$$$$$$$$$$$$$$$$$$$$$$$$$$$$$$$$$$
$                                    AL3Y                                    $
$$$$$$$$$$$$$$$$$$$$$$$$$$$$$$$$$$$$$$$$$$$$$$$$$$$$$$$$$$$$$$$$$$$$$$$$$$$$$$

PARAMETER G(AL3Y,AL:Y;0) 298.15 -267460.0 + GHSERY + 3.0 * GHSERAL + 46.48084
   * T; 6000.0 N !


$$$$$$$$$$$$$$$$$$$$$$$$$$$$$$$$$$$$$$$$$$$$$$$$$$$$$$$$$$$$$$$$$$$$$$$$$$$$$$
$                                   AL3Y5                                    $
$$$$$$$$$$$$$$$$$$$$$$$$$$$$$$$$$$$$$$$$$$$$$$$$$$$$$$$$$$$$$$$$$$$$$$$$$$$$$$

PARAMETER G(AL3Y5,AL:Y;0) 298.15 -564479.2 + 5.0 * GHSERY + 3.0 * GHSERAL +
   127.7201 * T; 6000.0 N !


$$$$$$$$$$$$$$$$$$$$$$$$$$$$$$$$$$$$$$$$$$$$$$$$$$$$$$$$$$$$$$$$$$$$$$$$$$$$$$
$                                   AL3ZR                                    $
$$$$$$$$$$$$$$$$$$$$$$$$$$$$$$$$$$$$$$$$$$$$$$$$$$$$$$$$$$$$$$$$$$$$$$$$$$$$$$

PARAMETER G(AL3ZR,AL:LI;0) 298.15 0.0; 6000.0 N !
PARAMETER G(AL3ZR,AL:ZR;0) 298.15 -162500.0 + GHSERZR + 3.0 * GHSERAL + 28.92
   * T; 6000.0 N !


$$$$$$$$$$$$$$$$$$$$$$$$$$$$$$$$$$$$$$$$$$$$$$$$$$$$$$$$$$$$$$$$$$$$$$$$$$$$$$
$                                   AL3ZR2                                   $
$$$$$$$$$$$$$$$$$$$$$$$$$$$$$$$$$$$$$$$$$$$$$$$$$$$$$$$$$$$$$$$$$$$$$$$$$$$$$$

PARAMETER G(AL3ZR2,AL:ZR;0) 298.15 -234700.0 + 2.0 * GHSERZR + 3.0 * GHSERAL
   + 44.1 * T; 6000.0 N !


$$$$$$$$$$$$$$$$$$$$$$$$$$$$$$$$$$$$$$$$$$$$$$$$$$$$$$$$$$$$$$$$$$$$$$$$$$$$$$
$                                   AL3ZR5                                   $
$$$$$$$$$$$$$$$$$$$$$$$$$$$$$$$$$$$$$$$$$$$$$$$$$$$$$$$$$$$$$$$$$$$$$$$$$$$$$$

PARAMETER G(AL3ZR5,AL:ZR;0) 298.15 -289984.0 + 5.0 * GHSERZR + 3.0 * GHSERAL
   + 48.72 * T; 6000.0 N !


$$$$$$$$$$$$$$$$$$$$$$$$$$$$$$$$$$$$$$$$$$$$$$$$$$$$$$$$$$$$$$$$$$$$$$$$$$$$$$
$                                  AL3_CEND                                  $
$$$$$$$$$$$$$$$$$$$$$$$$$$$$$$$$$$$$$$$$$$$$$$$$$$$$$$$$$$$$$$$$$$$$$$$$$$$$$$

PARAMETER G(AL3_CEND,AL:CE;0) 298.15 -175213.76 + GHSERCE + 3.0 * GHSERAL +
   40.3184 * T; 6000.0 N !
PARAMETER G(AL3_CEND,AL:ND;0) 298.15 -181169.24 + GHSERND + 3.0 * GHSERAL +
   47.75868 * T; 6000.0 N !


$$$$$$$$$$$$$$$$$$$$$$$$$$$$$$$$$$$$$$$$$$$$$$$$$$$$$$$$$$$$$$$$$$$$$$$$$$$$$$
$                                   AL4C3                                    $
$$$$$$$$$$$$$$$$$$$$$$$$$$$$$$$$$$$$$$$$$$$$$$$$$$$$$$$$$$$$$$$$$$$$$$$$$$$$$$

PARAMETER G(AL4C3,AL:C;0) 298.15 -286001.52-0.01152276 * T**(2.0)-161.709142
   * T * LOG(T) + 7E-07 * T**(3.0) + 2450000.0 * T**(-1.0) + 1030.27302 * T;
   6000.0 N !
PARAMETER G(AL4C3,SI:C;0) 298.15 -135043.86-0.01526931 * T**(2.0)-144.478096
   * T * LOG(T) + 7E-07 * T**(3.0) + 2800000.0 * T**(-1.0) + 949.01177 * T;
   6000.0 N !


$$$$$$$$$$$$$$$$$$$$$$$$$$$$$$$$$$$$$$$$$$$$$$$$$$$$$$$$$$$$$$$$$$$$$$$$$$$$$$
$                                   AL4LI9                                   $
$$$$$$$$$$$$$$$$$$$$$$$$$$$$$$$$$$$$$$$$$$$$$$$$$$$$$$$$$$$$$$$$$$$$$$$$$$$$$$

PARAMETER G(AL4LI9,AL:LI;0) 298.15 -185250.0 + 4.0 * GHSERAL + 9.0 * GHSERLI
   + 67.8 * T; 6000.0 N !


$$$$$$$$$$$$$$$$$$$$$$$$$$$$$$$$$$$$$$$$$$$$$$$$$$$$$$$$$$$$$$$$$$$$$$$$$$$$$$
$                                   AL4MN                                    $
$$$$$$$$$$$$$$$$$$$$$$$$$$$$$$$$$$$$$$$$$$$$$$$$$$$$$$$$$$$$$$$$$$$$$$$$$$$$$$

PARAMETER G(AL4MN,AL:FE;0) 298.15 -131445.0 + GHSERFE + 4.0 * GHSERAL + 50.0
   * T; 6000.0 N !
PARAMETER G(AL4MN,AL:MN;0) 298.15 -100005.0 + GHSERMN + 4.0 * GHSERAL + 30.0
   * T; 6000.0 N !
PARAMETER G(AL4MN,AL:FE,MN;0) 298.15 -10000.0; 6000.0 N !


$$$$$$$$$$$$$$$$$$$$$$$$$$$$$$$$$$$$$$$$$$$$$$$$$$$$$$$$$$$$$$$$$$$$$$$$$$$$$$
$                                  AL4SIC4                                   $
$$$$$$$$$$$$$$$$$$$$$$$$$$$$$$$$$$$$$$$$$$$$$$$$$$$$$$$$$$$$$$$$$$$$$$$$$$$$$$

PARAMETER G(AL4SIC4,AL:SI:C;0) 298.15 -380700.0-0.017517573 *
   T**(2.0)-193.902723 * T * LOG(T) + 9E-07 * T**(3.0) + 3240000.0 *
   T**(-1.0) + 1233.0 * T; 6000.0 N !


$$$$$$$$$$$$$$$$$$$$$$$$$$$$$$$$$$$$$$$$$$$$$$$$$$$$$$$$$$$$$$$$$$$$$$$$$$$$$$
$                                   AL4ZR5                                   $
$$$$$$$$$$$$$$$$$$$$$$$$$$$$$$$$$$$$$$$$$$$$$$$$$$$$$$$$$$$$$$$$$$$$$$$$$$$$$$

PARAMETER G(AL4ZR5,AL:ZR;0) 298.15 -369000.0 + 5.0 * GHSERZR + 4.0 * GHSERAL
   + 62.55 * T; 6000.0 N !


$$$$$$$$$$$$$$$$$$$$$$$$$$$$$$$$$$$$$$$$$$$$$$$$$$$$$$$$$$$$$$$$$$$$$$$$$$$$$$
$                                   AL5FE2                                   $
$$$$$$$$$$$$$$$$$$$$$$$$$$$$$$$$$$$$$$$$$$$$$$$$$$$$$$$$$$$$$$$$$$$$$$$$$$$$$$

PARAMETER G(AL5FE2,AL:FE;0) 298.15 -228576.0 + 2.0 * GHSERFE + 5.0 * GHSERAL
   + 48.99503 * T; 6000.0 N !
PARAMETER G(AL5FE2,AL:MN;0) 298.15 2.0 * GHSERMN + 5.0 * GHSERAL; 6000.0 N !


$$$$$$$$$$$$$$$$$$$$$$$$$$$$$$$$$$$$$$$$$$$$$$$$$$$$$$$$$$$$$$$$$$$$$$$$$$$$$$
$                                   AL5FE4                                   $
$$$$$$$$$$$$$$$$$$$$$$$$$$$$$$$$$$$$$$$$$$$$$$$$$$$$$$$$$$$$$$$$$$$$$$$$$$$$$$

PARAMETER G(AL5FE4,AL;0) 298.15 12178.9 + GHSERAL-4.813 * T; 6000.0 N !
PARAMETER G(AL5FE4,FE;0) 298.15 5009.03 + GHSERFE; 6000.0 N !
PARAMETER G(AL5FE4,MN;0) 298.15 -4440.0-0.006 * T**(2.0)-24.5177 * T * LOG(T)
   + 69600.0 * T**(-1.0) + 133.007 * T; 6000.0 N !
PARAMETER G(AL5FE4,AL,FE;0) 298.15 -131649.0 + 29.4833 * T; 6000.0 N !
PARAMETER G(AL5FE4,AL,FE;1) 298.15 -18619.5; 6000.0 N !


$$$$$$$$$$$$$$$$$$$$$$$$$$$$$$$$$$$$$$$$$$$$$$$$$$$$$$$$$$$$$$$$$$$$$$$$$$$$$$
$                                   AL6MN                                    $
$$$$$$$$$$$$$$$$$$$$$$$$$$$$$$$$$$$$$$$$$$$$$$$$$$$$$$$$$$$$$$$$$$$$$$$$$$$$$$

PARAMETER G(AL6MN,AL:FE;0) 298.15 -130984.0 + GHSERFE + 6.0 * GHSERAL + 38.5
   * T; 6000.0 N !
PARAMETER G(AL6MN,AL:MN;0) 298.15 -124564.3 + GHSERMN + 6.0 * GHSERAL +
   53.6593 * T; 6000.0 N !
PARAMETER G(AL6MN,AL:FE,MN;0) 298.15 -32753.0 + 21.0 * T; 6000.0 N !


$$$$$$$$$$$$$$$$$$$$$$$$$$$$$$$$$$$$$$$$$$$$$$$$$$$$$$$$$$$$$$$$$$$$$$$$$$$$$$
$                                    AL7V                                    $
$$$$$$$$$$$$$$$$$$$$$$$$$$$$$$$$$$$$$$$$$$$$$$$$$$$$$$$$$$$$$$$$$$$$$$$$$$$$$$

PARAMETER G(AL7V,AL:V;0) 298.15 -108800.0 + GHSERV + 7.0 * GHSERAL + 16.8 *
   T; 6000.0 N !


$$$$$$$$$$$$$$$$$$$$$$$$$$$$$$$$$$$$$$$$$$$$$$$$$$$$$$$$$$$$$$$$$$$$$$$$$$$$$$
$                                AL8MN5_D810                                 $
$$$$$$$$$$$$$$$$$$$$$$$$$$$$$$$$$$$$$$$$$$$$$$$$$$$$$$$$$$$$$$$$$$$$$$$$$$$$$$

PARAMETER G(AL8MN5_D810,AL:MN:AL;0) 298.15 -308671.0 + 4.0 * GHSERMN + 22.0 *
   GHSERAL + 56.6488 * T; 6000.0 N !
PARAMETER G(AL8MN5_D810,AL:MN:FE;0) 298.15 -632544.848 + 10.0 * GHSERFE + 4.0
   * GHSERMN + 12.0 * GHSERAL; 6000.0 N !
PARAMETER G(AL8MN5_D810,AL:MN:MN;0) 298.15 -596866.4 + 14.0 * GHSERMN + 12.0
   * GHSERAL + 94.61192 * T; 6000.0 N !
PARAMETER G(AL8MN5_D810,SI:MN:AL;0) 298.15 12.0 * GHSERSI + 4.0 * GHSERMN +
   10.0 * GHSERAL; 6000.0 N !
PARAMETER G(AL8MN5_D810,SI:MN:FE;0) 298.15 0.0; 6000.0 N !
PARAMETER G(AL8MN5_D810,SI:MN:MN;0) 298.15 12.0 * GHSERSI + 14.0 * GHSERMN;
   6000.0 N !
PARAMETER G(AL8MN5_D810,AL:MN:AL,FE;0) 298.15 -457832.778; 6000.0 N !
PARAMETER G(AL8MN5_D810,AL:MN:AL,MN;0) 298.15 -546234.0 + 387.348 * T; 6000.0
   N !
PARAMETER G(AL8MN5_D810,AL:MN:FE,MN;0) 298.15 -11169.158; 6000.0 N !


$$$$$$$$$$$$$$$$$$$$$$$$$$$$$$$$$$$$$$$$$$$$$$$$$$$$$$$$$$$$$$$$$$$$$$$$$$$$$$
$                                  AL8SIC7                                   $
$$$$$$$$$$$$$$$$$$$$$$$$$$$$$$$$$$$$$$$$$$$$$$$$$$$$$$$$$$$$$$$$$$$$$$$$$$$$$$

PARAMETER G(AL8SIC7,AL:SI:C;0) 298.15 -686400.0-0.04544832 *
   T**(2.0)-344.434112 * T * LOG(T) + 3.2E-06 * T**(3.0) + 5680000.0 *
   T**(-1.0) + 2212.8 * T; 6000.0 N !


$$$$$$$$$$$$$$$$$$$$$$$$$$$$$$$$$$$$$$$$$$$$$$$$$$$$$$$$$$$$$$$$$$$$$$$$$$$$$$
$                                   AL8V5                                    $
$$$$$$$$$$$$$$$$$$$$$$$$$$$$$$$$$$$$$$$$$$$$$$$$$$$$$$$$$$$$$$$$$$$$$$$$$$$$$$

PARAMETER G(AL8V5,AL:V;0) 298.15 -294320.0 + 5.0 * GHSERV + 8.0 *
   GHSERAL-13.0 * T; 6000.0 N !


$$$$$$$$$$$$$$$$$$$$$$$$$$$$$$$$$$$$$$$$$$$$$$$$$$$$$$$$$$$$$$$$$$$$$$$$$$$$$$
$                                ALB12_ALPHA                                 $
$$$$$$$$$$$$$$$$$$$$$$$$$$$$$$$$$$$$$$$$$$$$$$$$$$$$$$$$$$$$$$$$$$$$$$$$$$$$$$

PARAMETER G(ALB12_ALPHA,AL:B;0) 298.15 -198290.69 + 12.0 * GHSERBB + GHSERAL
   + 33.68638 * T; 6000.0 N !


$$$$$$$$$$$$$$$$$$$$$$$$$$$$$$$$$$$$$$$$$$$$$$$$$$$$$$$$$$$$$$$$$$$$$$$$$$$$$$
$                                 ALB12_BETA                                 $
$$$$$$$$$$$$$$$$$$$$$$$$$$$$$$$$$$$$$$$$$$$$$$$$$$$$$$$$$$$$$$$$$$$$$$$$$$$$$$

PARAMETER G(ALB12_BETA,AL:B;0) 298.15 -75292.23 + 12.0 * GHSERBB +
   GHSERAL-33.66376 * T; 6000.0 N !


$$$$$$$$$$$$$$$$$$$$$$$$$$$$$$$$$$$$$$$$$$$$$$$$$$$$$$$$$$$$$$$$$$$$$$$$$$$$$$
$                                    ALB2                                    $
$$$$$$$$$$$$$$$$$$$$$$$$$$$$$$$$$$$$$$$$$$$$$$$$$$$$$$$$$$$$$$$$$$$$$$$$$$$$$$

PARAMETER G(ALB2,AL:B;0) 298.15 -85808.76 + 2.0 * GHSERBB + GHSERAL +
   45.46923 * T; 6000.0 N !


$$$$$$$$$$$$$$$$$$$$$$$$$$$$$$$$$$$$$$$$$$$$$$$$$$$$$$$$$$$$$$$$$$$$$$$$$$$$$$
$                               ALCE_AMORPHOUS                               $
$$$$$$$$$$$$$$$$$$$$$$$$$$$$$$$$$$$$$$$$$$$$$$$$$$$$$$$$$$$$$$$$$$$$$$$$$$$$$$

PARAMETER G(ALCE_AMORPHOUS,AL;0) 298.15 GLIQAL; 6000.0 N !
PARAMETER G(ALCE_AMORPHOUS,CE;0) 298.15 GLIQCE; 6000.0 N !
PARAMETER G(ALCE_AMORPHOUS,AL,CE;0) 298.15 -189611.32 + 110.52605 * T; 6000.0
   N !
PARAMETER G(ALCE_AMORPHOUS,AL,CE;1) 298.15 -62561.39 + 40.56957 * T; 6000.0 N
   !


$$$$$$$$$$$$$$$$$$$$$$$$$$$$$$$$$$$$$$$$$$$$$$$$$$$$$$$$$$$$$$$$$$$$$$$$$$$$$$
$                                  ALCULI_R                                  $
$$$$$$$$$$$$$$$$$$$$$$$$$$$$$$$$$$$$$$$$$$$$$$$$$$$$$$$$$$$$$$$$$$$$$$$$$$$$$$

PARAMETER G(ALCULI_R,AL:CU:LI;0) 298.15 -20983.0 + 0.55 * GHSERAL + 0.333 *
   GHSERLI + 0.117 * GHSERCU + 6.0 * T; 6000.0 N !


$$$$$$$$$$$$$$$$$$$$$$$$$$$$$$$$$$$$$$$$$$$$$$$$$$$$$$$$$$$$$$$$$$$$$$$$$$$$$$
$                                 ALCULI_T1                                  $
$$$$$$$$$$$$$$$$$$$$$$$$$$$$$$$$$$$$$$$$$$$$$$$$$$$$$$$$$$$$$$$$$$$$$$$$$$$$$$

PARAMETER G(ALCULI_T1,AL:CU:LI;0) 298.15 -24560.0 + 0.5 * GHSERAL + 0.25 *
   GHSERLI + 0.25 * GHSERCU + 6.0 * T; 6000.0 N !


$$$$$$$$$$$$$$$$$$$$$$$$$$$$$$$$$$$$$$$$$$$$$$$$$$$$$$$$$$$$$$$$$$$$$$$$$$$$$$
$                                 ALCULI_T2                                  $
$$$$$$$$$$$$$$$$$$$$$$$$$$$$$$$$$$$$$$$$$$$$$$$$$$$$$$$$$$$$$$$$$$$$$$$$$$$$$$

PARAMETER G(ALCULI_T2,AL:CU:LI;0) 298.15 -20000.0 + 0.57 * GHSERAL + 0.32 *
   GHSERLI + 0.11 * GHSERCU + 5.497 * T; 6000.0 N !


$$$$$$$$$$$$$$$$$$$$$$$$$$$$$$$$$$$$$$$$$$$$$$$$$$$$$$$$$$$$$$$$$$$$$$$$$$$$$$
$                                 ALCULI_TB                                  $
$$$$$$$$$$$$$$$$$$$$$$$$$$$$$$$$$$$$$$$$$$$$$$$$$$$$$$$$$$$$$$$$$$$$$$$$$$$$$$

PARAMETER G(ALCULI_TB,AL:CU:LI;0) 298.15 -19918.0 + 0.6 * GHSERAL + 0.08 *
   GHSERLI + 0.32 * GHSERCU + 4.0 * T; 6000.0 N !


$$$$$$$$$$$$$$$$$$$$$$$$$$$$$$$$$$$$$$$$$$$$$$$$$$$$$$$$$$$$$$$$$$$$$$$$$$$$$$
$                                  ALCUZN_T                                  $
$$$$$$$$$$$$$$$$$$$$$$$$$$$$$$$$$$$$$$$$$$$$$$$$$$$$$$$$$$$$$$$$$$$$$$$$$$$$$$

PARAMETER G(ALCUZN_T,AL:CU;0) 298.15 -45869.363 + GBCCCU + GBCCAL; 6000.0 N !
PARAMETER G(ALCUZN_T,AL:VA;0) 298.15 -8842.0 + GBCCAL + 33.3 * T; 6000.0 N !
PARAMETER G(ALCUZN_T,ZN:CU;0) 298.15 44336.07 + 2.0 * GBCCZN + 2.0 * GBCCCU +
   16.19 * T; 6000.0 N !
PARAMETER G(ALCUZN_T,ZN:VA;0) 298.15 5000.0 + GBCCZN; 6000.0 N !
PARAMETER G(ALCUZN_T,AL:CU,VA;0) 298.15 -15667.0 + 16.1 * T; 6000.0 N !
PARAMETER G(ALCUZN_T,AL,ZN:CU;0) 298.15 -7000.0; 6000.0 N !
PARAMETER G(ALCUZN_T,AL,ZN:VA;0) 298.15 300.0; 6000.0 N !
PARAMETER G(ALCUZN_T,ZN:CU,VA;0) 298.15 6981.0; 6000.0 N !
PARAMETER G(ALCUZN_T,AL,ZN:CU,VA;0) 298.15 1007.0; 6000.0 N !


$$$$$$$$$$$$$$$$$$$$$$$$$$$$$$$$$$$$$$$$$$$$$$$$$$$$$$$$$$$$$$$$$$$$$$$$$$$$$$
$                                 ALCU_DELTA                                 $
$$$$$$$$$$$$$$$$$$$$$$$$$$$$$$$$$$$$$$$$$$$$$$$$$$$$$$$$$$$$$$$$$$$$$$$$$$$$$$

PARAMETER G(ALCU_DELTA,AL:CU;0) 298.15 -106700.0 + 2.0 * GHSERAL + 3.0 *
   GHSERCU + 3.0 * T; 6000.0 N !
PARAMETER G(ALCU_DELTA,ZN:CU;0) 298.15 -12000.0 + 3.0 * GHSERCU + 2.0 *
   GHSERZN; 6000.0 N !
PARAMETER G(ALCU_DELTA,AL,ZN:CU;0) 298.15 10000.0; 6000.0 N !


$$$$$$$$$$$$$$$$$$$$$$$$$$$$$$$$$$$$$$$$$$$$$$$$$$$$$$$$$$$$$$$$$$$$$$$$$$$$$$
$                                ALCU_EPSILON                                $
$$$$$$$$$$$$$$$$$$$$$$$$$$$$$$$$$$$$$$$$$$$$$$$$$$$$$$$$$$$$$$$$$$$$$$$$$$$$$$

PARAMETER G(ALCU_EPSILON,AL:CU;0) 298.15 -36976.0 + GHSERAL + GHSERCU + 1.2 *
   T; 6000.0 N !
PARAMETER G(ALCU_EPSILON,CU:CU;0) 298.15 2.0 * GBCCCU; 6000.0 N !
PARAMETER G(ALCU_EPSILON,ZN:CU;0) 298.15 -5000.0 + GHSERCU + GHSERZN; 6000.0
   N !
PARAMETER G(ALCU_EPSILON,AL,CU:CU;0) 298.15 7600.0-24.0 * T; 6000.0 N !
PARAMETER G(ALCU_EPSILON,AL,CU:CU;1) 298.15 -72000.0; 6000.0 N !
PARAMETER G(ALCU_EPSILON,AL,ZN:CU;0) 298.15 0.0001; 6000.0 N !
PARAMETER G(ALCU_EPSILON,CU,ZN:CU;0) 298.15 0.0001; 6000.0 N !


$$$$$$$$$$$$$$$$$$$$$$$$$$$$$$$$$$$$$$$$$$$$$$$$$$$$$$$$$$$$$$$$$$$$$$$$$$$$$$
$                                  ALCU_ETA                                  $
$$$$$$$$$$$$$$$$$$$$$$$$$$$$$$$$$$$$$$$$$$$$$$$$$$$$$$$$$$$$$$$$$$$$$$$$$$$$$$

PARAMETER G(ALCU_ETA,AL:CU;0) 298.15 -40560.0 + GHSERAL + GHSERCU + 3.14 * T;
   6000.0 N !
PARAMETER G(ALCU_ETA,AL:ZN;0) 298.15 5000.0 + GHSERZN + GHSERAL; 6000.0 N !
PARAMETER G(ALCU_ETA,CU:CU;0) 298.15 2.0 * GBCCCU; 6000.0 N !
PARAMETER G(ALCU_ETA,CU:ZN;0) 298.15 3040.0 + GHSERZN + GHSERCU; 6000.0 N !
PARAMETER G(ALCU_ETA,AL:CU,ZN;0) 298.15 -3461.0-0.54 * T; 6000.0 N !
PARAMETER G(ALCU_ETA,AL,CU:CU;0) 298.15 -25740.0-20.0 * T; 6000.0 N !
PARAMETER G(ALCU_ETA,AL,CU:ZN;0) 298.15 6931.0; 6000.0 N !
PARAMETER G(ALCU_ETA,CU:CU,ZN;0) 298.15 -943.0; 6000.0 N !


$$$$$$$$$$$$$$$$$$$$$$$$$$$$$$$$$$$$$$$$$$$$$$$$$$$$$$$$$$$$$$$$$$$$$$$$$$$$$$
$                                 ALCU_PRIME                                 $
$$$$$$$$$$$$$$$$$$$$$$$$$$$$$$$$$$$$$$$$$$$$$$$$$$$$$$$$$$$$$$$$$$$$$$$$$$$$$$

PARAMETER G(ALCU_PRIME,AL:CU;0) 298.15 -46500.0 + 2.0 * GHSERAL + GHSERCU +
   6.5 * T; 6000.0 N !


$$$$$$$$$$$$$$$$$$$$$$$$$$$$$$$$$$$$$$$$$$$$$$$$$$$$$$$$$$$$$$$$$$$$$$$$$$$$$$
$                                 ALCU_THETA                                 $
$$$$$$$$$$$$$$$$$$$$$$$$$$$$$$$$$$$$$$$$$$$$$$$$$$$$$$$$$$$$$$$$$$$$$$$$$$$$$$

PARAMETER G(ALCU_THETA,AL:AL;0) 298.15 3.0 * GBCCAL; 6000.0 N !
PARAMETER G(ALCU_THETA,AL:CU;0) 298.15 -47406.0 + 2.0 * GHSERAL + GHSERCU +
   6.75 * T; 6000.0 N !
PARAMETER G(ALCU_THETA,AL:AL,CU;0) 298.15 2211.0; 6000.0 N !


$$$$$$$$$$$$$$$$$$$$$$$$$$$$$$$$$$$$$$$$$$$$$$$$$$$$$$$$$$$$$$$$$$$$$$$$$$$$$$
$                                 ALCU_ZETA                                  $
$$$$$$$$$$$$$$$$$$$$$$$$$$$$$$$$$$$$$$$$$$$$$$$$$$$$$$$$$$$$$$$$$$$$$$$$$$$$$$

PARAMETER G(ALCU_ZETA,AL:CU;0) 298.15 -420000.0 + 9.0 * GHSERAL + 11.0 *
   GHSERCU + 18.0 * T; 6000.0 N !
PARAMETER G(ALCU_ZETA,ZN:CU;0) 298.15 -5000.0 + 11.0 * GHSERCU + 9.0 *
   GHSERZN; 6000.0 N !
PARAMETER G(ALCU_ZETA,AL,ZN:CU;0) 298.15 0.0001; 6000.0 N !


$$$$$$$$$$$$$$$$$$$$$$$$$$$$$$$$$$$$$$$$$$$$$$$$$$$$$$$$$$$$$$$$$$$$$$$$$$$$$$
$                               ALFA_ALFEMNSI                                $
$$$$$$$$$$$$$$$$$$$$$$$$$$$$$$$$$$$$$$$$$$$$$$$$$$$$$$$$$$$$$$$$$$$$$$$$$$$$$$

PARAMETER G(ALFA_ALFEMNSI,AL:FE:MN:SI;0) 298.15 -575000.0 + 3.0 * GHSERSI +
   1.7 * GHSERFE + 2.3 * GHSERMN + 16.0 * GHSERAL + 164.0 * T; 6000.0 N !
PARAMETER G(ALFA_ALFEMNSI,AL:FE:MN:SI;0) 298.15 -483030.78 + 3.0 * GHSERSI +
   1.7 * GHSERFE + 2.3 * GHSERMN + 16.0 * GHSERAL + 71.0 * T; 6000.0 N !


$$$$$$$$$$$$$$$$$$$$$$$$$$$$$$$$$$$$$$$$$$$$$$$$$$$$$$$$$$$$$$$$$$$$$$$$$$$$$$
$                                ALFESI_ALPHA                                $
$$$$$$$$$$$$$$$$$$$$$$$$$$$$$$$$$$$$$$$$$$$$$$$$$$$$$$$$$$$$$$$$$$$$$$$$$$$$$$

PARAMETER G(ALFESI_ALPHA,AL:FE:SI:AL;0) 298.15 -27788.0 + 0.05 * GHSERSI +
   0.19 * GHSERFE + 0.76 * GHSERAL + 8.856 * T; 6000.0 N !
PARAMETER G(ALFESI_ALPHA,AL:FE:SI:SI;0) 298.15 -26500.0 + 0.15 * GHSERSI +
   0.19 * GHSERFE + 0.66 * GHSERAL + 6.135 * T; 6000.0 N !
PARAMETER G(ALFESI_ALPHA,AL:FE:SI:AL,SI;0) 298.15 -1600.0; 6000.0 N !


$$$$$$$$$$$$$$$$$$$$$$$$$$$$$$$$$$$$$$$$$$$$$$$$$$$$$$$$$$$$$$$$$$$$$$$$$$$$$$
$                                ALFESI_BETA                                 $
$$$$$$$$$$$$$$$$$$$$$$$$$$$$$$$$$$$$$$$$$$$$$$$$$$$$$$$$$$$$$$$$$$$$$$$$$$$$$$

PARAMETER G(ALFESI_BETA,AL:FE:SI:AL;0) 298.15 -19649.0 + 0.1 * GHSERSI +
   0.152 * GHSERFE + 0.748 * GHSERAL + 4.209 * T; 6000.0 N !
PARAMETER G(ALFESI_BETA,AL:FE:SI:SI;0) 298.15 -22008.0 + 0.25 * GHSERSI +
   0.152 * GHSERFE + 0.598 * GHSERAL + 6.426 * T; 6000.0 N !
PARAMETER G(ALFESI_BETA,AL:FE:SI:AL,SI;0) 298.15 -4400.0; 6000.0 N !


$$$$$$$$$$$$$$$$$$$$$$$$$$$$$$$$$$$$$$$$$$$$$$$$$$$$$$$$$$$$$$$$$$$$$$$$$$$$$$
$                                ALFESI_DELTA                                $
$$$$$$$$$$$$$$$$$$$$$$$$$$$$$$$$$$$$$$$$$$$$$$$$$$$$$$$$$$$$$$$$$$$$$$$$$$$$$$

PARAMETER G(ALFESI_DELTA,AL:FE:SI;0) 298.15 -22060.0 + 0.35 * GHSERSI + 0.16
   * GHSERFE + 0.49 * GHSERAL + 3.617 * T; 6000.0 N !


$$$$$$$$$$$$$$$$$$$$$$$$$$$$$$$$$$$$$$$$$$$$$$$$$$$$$$$$$$$$$$$$$$$$$$$$$$$$$$
$                                ALFESI_GAMMA                                $
$$$$$$$$$$$$$$$$$$$$$$$$$$$$$$$$$$$$$$$$$$$$$$$$$$$$$$$$$$$$$$$$$$$$$$$$$$$$$$

PARAMETER G(ALFESI_GAMMA,AL:FE:SI;0) 298.15 -28144.0 + 0.16 * GHSERSI + 0.205
   * GHSERFE + 0.635 * GHSERAL + 5.992 * T; 6000.0 N !


$$$$$$$$$$$$$$$$$$$$$$$$$$$$$$$$$$$$$$$$$$$$$$$$$$$$$$$$$$$$$$$$$$$$$$$$$$$$$$
$                                 ALFESI_TAU                                 $
$$$$$$$$$$$$$$$$$$$$$$$$$$$$$$$$$$$$$$$$$$$$$$$$$$$$$$$$$$$$$$$$$$$$$$$$$$$$$$

PARAMETER G(ALFESI_TAU,AL:FE:SI;0) 298.15 -28589.0 + 0.35 * GHSERSI + 0.25 *
   GHSERFE + 0.4 * GHSERAL + 4.255 * T; 6000.0 N !


$$$$$$$$$$$$$$$$$$$$$$$$$$$$$$$$$$$$$$$$$$$$$$$$$$$$$$$$$$$$$$$$$$$$$$$$$$$$$$
$                                ALFESI_TAU1                                 $
$$$$$$$$$$$$$$$$$$$$$$$$$$$$$$$$$$$$$$$$$$$$$$$$$$$$$$$$$$$$$$$$$$$$$$$$$$$$$$

PARAMETER G(ALFESI_TAU1,AL:FE:SI;0) 298.15 -37527.0 + 0.28 * GHSERSI + 0.37 *
   GHSERFE + 0.35 * GHSERAL + 5.874 * T; 6000.0 N !


$$$$$$$$$$$$$$$$$$$$$$$$$$$$$$$$$$$$$$$$$$$$$$$$$$$$$$$$$$$$$$$$$$$$$$$$$$$$$$
$                                ALFESI_TAU23                                $
$$$$$$$$$$$$$$$$$$$$$$$$$$$$$$$$$$$$$$$$$$$$$$$$$$$$$$$$$$$$$$$$$$$$$$$$$$$$$$

PARAMETER G(ALFESI_TAU23,AL:FE:SI;0) 298.15 -31812.0 + 0.2 * GHSERSI + 0.26 *
   GHSERFE + 0.54 * GHSERAL + 5.965 * T; 6000.0 N !


$$$$$$$$$$$$$$$$$$$$$$$$$$$$$$$$$$$$$$$$$$$$$$$$$$$$$$$$$$$$$$$$$$$$$$$$$$$$$$
$                                    ALLI                                    $
$$$$$$$$$$$$$$$$$$$$$$$$$$$$$$$$$$$$$$$$$$$$$$$$$$$$$$$$$$$$$$$$$$$$$$$$$$$$$$

PARAMETER G(ALLI,AL:LI;0) 298.15 -41300.0 + GHSERAL + GHSERLI + 16.86 * T;
   6000.0 N !
PARAMETER G(ALLI,AL:MG;0) 298.15 0.0; 6000.0 N !
PARAMETER G(ALLI,AL:VA;0) 298.15 24000.0 + GHSERAL; 6000.0 N !
PARAMETER G(ALLI,LI:LI;0) 298.15 2.0 + 2.0 * GHSERLI; 6000.0 N !
PARAMETER G(ALLI,LI:MG;0) 298.15 -9168.0 + GBCCMG + GHSERLI + 4.2 * T; 6000.0
   N !
PARAMETER G(ALLI,LI:VA;0) 298.15 50000.0 + GHSERLI; 6000.0 N !
PARAMETER G(ALLI,MG:LI;0) 298.15 -9168.0 + GBCCMG + GHSERLI + 4.2 * T; 6000.0
   N !
PARAMETER G(ALLI,MG:MG;0) 298.15 0.0; 6000.0 N !
PARAMETER G(ALLI,MG:VA;0) 298.15 0.0; 6000.0 N !
PARAMETER G(ALLI,AL:LI,VA;0) 298.15 -24000.0 + 10.0 * T; 6000.0 N !
PARAMETER G(ALLI,AL,LI:LI;0) 298.15 20000.0; 6000.0 N !
PARAMETER G(ALLI,AL,LI:LI;1) 298.15 -26000.0; 6000.0 N !
PARAMETER G(ALLI,AL,LI:VA;0) 298.15 2000.0; 6000.0 N !


$$$$$$$$$$$$$$$$$$$$$$$$$$$$$$$$$$$$$$$$$$$$$$$$$$$$$$$$$$$$$$$$$$$$$$$$$$$$$$
$                                 ALLIMG_TAU                                 $
$$$$$$$$$$$$$$$$$$$$$$$$$$$$$$$$$$$$$$$$$$$$$$$$$$$$$$$$$$$$$$$$$$$$$$$$$$$$$$

PARAMETER G(ALLIMG_TAU,AL:LI:MG;0) 298.15 0.0; 6000.0 N !


$$$$$$$$$$$$$$$$$$$$$$$$$$$$$$$$$$$$$$$$$$$$$$$$$$$$$$$$$$$$$$$$$$$$$$$$$$$$$$
$                                  ALMGMN_T                                  $
$$$$$$$$$$$$$$$$$$$$$$$$$$$$$$$$$$$$$$$$$$$$$$$$$$$$$$$$$$$$$$$$$$$$$$$$$$$$$$

PARAMETER G(ALMGMN_T,AL:MG:MN;0) 298.15 -206402.0 + 3.0 * GHSERMG + 2.0 *
   GHSERMN + 18.0 * GHSERAL + 11.85 * T; 6000.0 N !


$$$$$$$$$$$$$$$$$$$$$$$$$$$$$$$$$$$$$$$$$$$$$$$$$$$$$$$$$$$$$$$$$$$$$$$$$$$$$$
$                                 ALMG_BETA                                  $
$$$$$$$$$$$$$$$$$$$$$$$$$$$$$$$$$$$$$$$$$$$$$$$$$$$$$$$$$$$$$$$$$$$$$$$$$$$$$$

PARAMETER G(ALMG_BETA,MG:AL;0) 298.15 -246175.0 + 140.0 * GHSERAL + 89.0 *
   GHSERMG-675.55 * T; 6000.0 N !
PARAMETER G(ALMG_BETA,MG:ZN;0) 298.15 206100.0 + 140.0 * GHSERZN + 89.0 *
   GHSERMG; 6000.0 N !
PARAMETER G(ALMG_BETA,MG:AL,ZN;0) 298.15 -1717500.0 + 343.5 * T; 6000.0 N !


$$$$$$$$$$$$$$$$$$$$$$$$$$$$$$$$$$$$$$$$$$$$$$$$$$$$$$$$$$$$$$$$$$$$$$$$$$$$$$
$                                  ALMG_EPS                                  $
$$$$$$$$$$$$$$$$$$$$$$$$$$$$$$$$$$$$$$$$$$$$$$$$$$$$$$$$$$$$$$$$$$$$$$$$$$$$$$

PARAMETER G(ALMG_EPS,MG:AL;0) 298.15 -52565.4 + 30.0 * GHSERAL + 23.0 *
   GHSERMG-173.1775 * T; 6000.0 N !
PARAMETER G(ALMG_EPS,MG:ZN;0) 298.15 -318000.0 + 30.0 * GHSERZN + 23.0 *
   GHSERMG + 63.6 * T; 6000.0 N !


$$$$$$$$$$$$$$$$$$$$$$$$$$$$$$$$$$$$$$$$$$$$$$$$$$$$$$$$$$$$$$$$$$$$$$$$$$$$$$
$                                 ALMG_GAMMA                                 $
$$$$$$$$$$$$$$$$$$$$$$$$$$$$$$$$$$$$$$$$$$$$$$$$$$$$$$$$$$$$$$$$$$$$$$$$$$$$$$

PARAMETER G(ALMG_GAMMA,MG:AL:AL;0) 298.15 97875.0 + 24.0 * GHSERAL + 5.0 *
   GHSERMG-101.5 * T; 6000.0 N !
PARAMETER G(ALMG_GAMMA,MG:AL:MG;0) 298.15 284124.6 + 12.0 * GHSERAL + 17.0 *
   GHSERMG-138.069 * T; 6000.0 N !
PARAMETER G(ALMG_GAMMA,MG:AL:ZN;0) 298.15 12.0 * GHSERZN + 12.0 * GHSERAL +
   5.0 * GHSERMG + 14.5 * T; 6000.0 N !
PARAMETER G(ALMG_GAMMA,MG:MG:AL;0) 298.15 -52780.0 + 12.0 * GHSERAL + 17.0 *
   GHSERMG-50.75 * T; 6000.0 N !
PARAMETER G(ALMG_GAMMA,MG:MG:MG;0) 298.15 133469.6 + 29.0 * GHSERMG-87.319 *
   T; 6000.0 N !
PARAMETER G(ALMG_GAMMA,MG:MG:ZN;0) 298.15 -145000.0 + 12.0 * GHSERZN + 17.0 *
   GHSERMG + 58.0 * T; 6000.0 N !
PARAMETER G(ALMG_GAMMA,MG:ZN:AL;0) 298.15 -87000.0 + 12.0 * GHSERZN + 12.0 *
   GHSERAL + 5.0 * GHSERMG + 58.0 * T; 6000.0 N !
PARAMETER G(ALMG_GAMMA,MG:ZN:MG;0) 298.15 87000.0 + 12.0 * GHSERZN + 17.0 *
   GHSERMG + 29.0 * T; 6000.0 N !
PARAMETER G(ALMG_GAMMA,MG:ZN:ZN;0) 298.15 290000.0 + 24.0 * GHSERZN + 5.0 *
   GHSERMG; 6000.0 N !
PARAMETER G(ALMG_GAMMA,MG:AL:AL,MG;0) 298.15 113100.0-14.5 * T; 6000.0 N !
PARAMETER G(ALMG_GAMMA,MG:MG:AL,MG;0) 298.15 113100.0-14.5 * T; 6000.0 N !
PARAMETER G(ALMG_GAMMA,MG:MG,ZN:AL;0) 298.15 -116000.0 + 58.0 * T; 6000.0 N !
PARAMETER G(ALMG_GAMMA,MG:MG,ZN:MG;0) 298.15 -116000.0 + 58.0 * T; 6000.0 N !
PARAMETER G(ALMG_GAMMA,MG:MG,ZN:ZN;0) 298.15 -116000.0 + 58.0 * T; 6000.0 N !
PARAMETER G(ALMG_GAMMA,MG:ZN:AL,MG;0) 298.15 113100.0-14.5 * T; 6000.0 N !


$$$$$$$$$$$$$$$$$$$$$$$$$$$$$$$$$$$$$$$$$$$$$$$$$$$$$$$$$$$$$$$$$$$$$$$$$$$$$$
$                                ALMNSI_ALPHA                                $
$$$$$$$$$$$$$$$$$$$$$$$$$$$$$$$$$$$$$$$$$$$$$$$$$$$$$$$$$$$$$$$$$$$$$$$$$$$$$$

PARAMETER G(ALMNSI_ALPHA,AL:MN:SI:AL;0) 298.15 -755772.0-0.114419 *
   T**(2.0)-573.95 * T * LOG(T) + 3716760.0 * T**(-1.0) + 9.70013E-06 *
   T**(3.0) + 3544.43 * T; 6000.0 N !
PARAMETER G(ALMNSI_ALPHA,AL:MN:SI:SI;0) 298.15 -698911.0-0.179049 *
   T**(2.0)-493.779 * T * LOG(T) + 1822810.0 * T**(-1.0) + 1.87237E-05 *
   T**(3.0) + 2958.7 * T; 6000.0 N !
PARAMETER G(ALMNSI_ALPHA,AL:MN:SI:AL,SI;0) 298.15 0.0001; 6000.0 N !


$$$$$$$$$$$$$$$$$$$$$$$$$$$$$$$$$$$$$$$$$$$$$$$$$$$$$$$$$$$$$$$$$$$$$$$$$$$$$$
$                                ALMNSI_BETA                                 $
$$$$$$$$$$$$$$$$$$$$$$$$$$$$$$$$$$$$$$$$$$$$$$$$$$$$$$$$$$$$$$$$$$$$$$$$$$$$$$

PARAMETER G(ALMNSI_BETA,AL:SI:AL:MN;0) 298.15 -880648.0-0.201935 *
   T**(2.0)-572.749 * T * LOG(T) + 2184750.0 * T**(-1.0) + 2.00008E-05 *
   T**(3.0) + 3451.04 * T; 6000.0 N !
PARAMETER G(ALMNSI_BETA,AL:SI:SI:MN;0) 298.15 -779980.0-0.16164 *
   T**(2.0)-593.657 * T * LOG(T) + 2946120.0 * T**(-1.0) + 1.35092E-05 *
   T**(3.0) + 3451.04 * T; 6000.0 N !
PARAMETER G(ALMNSI_BETA,AL:SI:AL,SI:MN;0) 298.15 0.0001; 6000.0 N !


$$$$$$$$$$$$$$$$$$$$$$$$$$$$$$$$$$$$$$$$$$$$$$$$$$$$$$$$$$$$$$$$$$$$$$$$$$$$$$
$                                ALMNSI_DELTA                                $
$$$$$$$$$$$$$$$$$$$$$$$$$$$$$$$$$$$$$$$$$$$$$$$$$$$$$$$$$$$$$$$$$$$$$$$$$$$$$$

PARAMETER G(ALMNSI_DELTA,AL:MN:SI;0) 298.15 -70000.0 + 3.0 * GHSERSI +
   GHSERMN + 2.0 * GHSERAL-20.0 * T; 6000.0 N !


$$$$$$$$$$$$$$$$$$$$$$$$$$$$$$$$$$$$$$$$$$$$$$$$$$$$$$$$$$$$$$$$$$$$$$$$$$$$$$
$                                    ALMO                                    $
$$$$$$$$$$$$$$$$$$$$$$$$$$$$$$$$$$$$$$$$$$$$$$$$$$$$$$$$$$$$$$$$$$$$$$$$$$$$$$

PARAMETER G(ALMO,AL:AL;0) 298.15 2.0 * GBCCAL; 6000.0 N !


$$$$$$$$$$$$$$$$$$$$$$$$$$$$$$$$$$$$$$$$$$$$$$$$$$$$$$$$$$$$$$$$$$$$$$$$$$$$$$
$                                  ALM_D019                                  $
$$$$$$$$$$$$$$$$$$$$$$$$$$$$$$$$$$$$$$$$$$$$$$$$$$$$$$$$$$$$$$$$$$$$$$$$$$$$$$

PARAMETER G(ALM_D019,AL:AL;0) 298.15 4.0 * GHCPAL; 6000.0 N !
PARAMETER G(ALM_D019,AL:TA;0) 298.15 -96000.0 + 3.0 * GHCPAL + GHCPTA + 22.52
   * T; 6000.0 N !
PARAMETER G(ALM_D019,AL:TI;0) 298.15 -99120.0 + GHSERTI + 3.0 * GHSERAL +
   32.28 * T; 6000.0 N !
PARAMETER G(ALM_D019,AL:V;0) 298.15 -72000.0 + GHCPV + 3.0 * GHCPAL; 6000.0 N
   !
PARAMETER G(ALM_D019,TA:AL;0) 298.15 -96000.0 + GHCPAL + 3.0 * GHCPTA + 22.52
   * T; 6000.0 N !
PARAMETER G(ALM_D019,TA:TA;0) 298.15 4.0 + 4.0 * GHCPTA; 6000.0 N !
PARAMETER G(ALM_D019,TA:TI;0) 298.15 6376.0 + GHSERTI + 3.0 * GHCPTA; 6000.0
   N !
PARAMETER G(ALM_D019,TA:V;0) 298.15 0.0; 6000.0 N !
PARAMETER G(ALM_D019,TI:AL;0) 298.15 -110080.0 + 3.0 * GHSERTI + GHSERAL +
   23.88 * T; 6000.0 N !
PARAMETER G(ALM_D019,TI:TA;0) 298.15 6376.0 + GHCPTA + 3.0 * GHSERTI; 6000.0
   N !
PARAMETER G(ALM_D019,TI:TI;0) 298.15 4.0 + 4.0 * GHSERTI; 6000.0 N !
PARAMETER G(ALM_D019,TI:V;0) 298.15 82314.05 + GHSERV + 3.0 * GHSERTI; 6000.0
   N !
PARAMETER G(ALM_D019,V:AL;0) 298.15 0.0001 + 3.0 * GHCPV + GHCPAL; 6000.0 N !
PARAMETER G(ALM_D019,V:TA;0) 298.15 0.0; 6000.0 N !
PARAMETER G(ALM_D019,V:TI;0) 298.15 82314.05 + 3.0 * GHSERV + GHSERTI; 6000.0
   N !
PARAMETER G(ALM_D019,V:V;0) 298.15 4.0 * GHCPV; 6000.0 N !
PARAMETER G(ALM_D019,AL:AL,TA;0) 298.15 -66000.0 + 20.0 * T; 6000.0 N !
PARAMETER G(ALM_D019,AL:AL,TI;0) 298.15 -98968.0 + 33.3 * T; 6000.0 N !
PARAMETER G(ALM_D019,AL:TA,TI;0) 298.15 2128.0; 6000.0 N !
PARAMETER G(ALM_D019,AL,TA:AL;0) 298.15 -200000.0 + 60.0 * T; 6000.0 N !
PARAMETER G(ALM_D019,AL,TA:TA;0) 298.15 20000.0; 6000.0 N !
PARAMETER G(ALM_D019,AL,TA:TI;0) 298.15 20000.0; 6000.0 N !
PARAMETER G(ALM_D019,AL,TI:AL;0) 298.15 -298200.0 + 100.0 * T; 6000.0 N !
PARAMETER G(ALM_D019,AL,TI:TA;0) 298.15 32000.0-1.0 * T; 6000.0 N !
PARAMETER G(ALM_D019,AL,TI:TI;0) 298.15 32000.0-4.0 * T; 6000.0 N !
PARAMETER G(ALM_D019,TA:AL,TA;0) 298.15 8000.0; 6000.0 N !
PARAMETER G(ALM_D019,TA:AL,TI;0) 298.15 10656.0-1.332 * T; 6000.0 N !
PARAMETER G(ALM_D019,TA:TA,TI;0) 298.15 2128.0; 6000.0 N !
PARAMETER G(ALM_D019,TA,TI:AL;0) 298.15 -24000.0; 6000.0 N !
PARAMETER G(ALM_D019,TA,TI:TA;0) 298.15 19128.0; 6000.0 N !
PARAMETER G(ALM_D019,TA,TI:TI;0) 298.15 19128.0; 6000.0 N !
PARAMETER G(ALM_D019,TI:AL,TA;0) 298.15 8000.0; 6000.0 N !
PARAMETER G(ALM_D019,TI:AL,TI;0) 298.15 10656.0-1.332 * T; 6000.0 N !
PARAMETER G(ALM_D019,TI:TA,TI;0) 298.15 2128.0; 6000.0 N !
PARAMETER G(ALM_D019,TI:TI,V;0) 298.15 1E-05; 6000.0 N !
PARAMETER G(ALM_D019,TI,V:TI;0) 298.15 1E-05; 6000.0 N !


$$$$$$$$$$$$$$$$$$$$$$$$$$$$$$$$$$$$$$$$$$$$$$$$$$$$$$$$$$$$$$$$$$$$$$$$$$$$$$
$                                    ALN                                     $
$$$$$$$$$$$$$$$$$$$$$$$$$$$$$$$$$$$$$$$$$$$$$$$$$$$$$$$$$$$$$$$$$$$$$$$$$$$$$$

PARAMETER G(ALN,AL:N;0) 298.15 -338005.5-0.00189068 * T**(2.0)-46.94867 * T *
   LOG(T) + 1.3756E-07 * T**(3.0) + 874528.0 * T**(-1.0) + 305.211 * T;
   6000.0 N !


$$$$$$$$$$$$$$$$$$$$$$$$$$$$$$$$$$$$$$$$$$$$$$$$$$$$$$$$$$$$$$$$$$$$$$$$$$$$$$
$                                   ALND2                                    $
$$$$$$$$$$$$$$$$$$$$$$$$$$$$$$$$$$$$$$$$$$$$$$$$$$$$$$$$$$$$$$$$$$$$$$$$$$$$$$

PARAMETER G(ALND2,AL:ND;0) 298.15 -107787.66 + 2.0 * GHSERND + GHSERAL +
   37.00017 * T; 6000.0 N !


$$$$$$$$$$$$$$$$$$$$$$$$$$$$$$$$$$$$$$$$$$$$$$$$$$$$$$$$$$$$$$$$$$$$$$$$$$$$$$
$                               ALND_AMORPHOUS                               $
$$$$$$$$$$$$$$$$$$$$$$$$$$$$$$$$$$$$$$$$$$$$$$$$$$$$$$$$$$$$$$$$$$$$$$$$$$$$$$

PARAMETER G(ALND_AMORPHOUS,AL;0) 298.15 0.0; 6000.0 N !
PARAMETER G(ALND_AMORPHOUS,ND;0) 298.15 0.0; 6000.0 N !


$$$$$$$$$$$$$$$$$$$$$$$$$$$$$$$$$$$$$$$$$$$$$$$$$$$$$$$$$$$$$$$$$$$$$$$$$$$$$$
$                                 ALPHA_TIMN                                 $
$$$$$$$$$$$$$$$$$$$$$$$$$$$$$$$$$$$$$$$$$$$$$$$$$$$$$$$$$$$$$$$$$$$$$$$$$$$$$$

PARAMETER G(ALPHA_TIMN,MN:TI;0) 298.15 -11478.0 + GHSERTI + GHSERMN-4.0 * T;
   6000.0 N !


$$$$$$$$$$$$$$$$$$$$$$$$$$$$$$$$$$$$$$$$$$$$$$$$$$$$$$$$$$$$$$$$$$$$$$$$$$$$$$
$                                   ALSNZR                                   $
$$$$$$$$$$$$$$$$$$$$$$$$$$$$$$$$$$$$$$$$$$$$$$$$$$$$$$$$$$$$$$$$$$$$$$$$$$$$$$

PARAMETER G(ALSNZR,AL:SN:ZR;0) 298.15 0.0; 6000.0 N !


$$$$$$$$$$$$$$$$$$$$$$$$$$$$$$$$$$$$$$$$$$$$$$$$$$$$$$$$$$$$$$$$$$$$$$$$$$$$$$
$                                    ALTI                                    $
$$$$$$$$$$$$$$$$$$$$$$$$$$$$$$$$$$$$$$$$$$$$$$$$$$$$$$$$$$$$$$$$$$$$$$$$$$$$$$

PARAMETER G(ALTI,AL:AL;0) 298.15 4.0 + 2.0 * GHSERAL; 6000.0 N !
PARAMETER G(ALTI,AL:TA;0) 298.15 -71000.0 + GFCCTA + GHSERAL + 15.0 * T;
   6000.0 N !
PARAMETER G(ALTI,AL:TI;0) 298.15 -79644.0 + GHSERTI + GHSERAL + 19.2 * T;
   6000.0 N !
