Repository: seminaia/simulations

File: CALPHAD/cost507.tdb (part 3 of 8)
$
PARAMETER L(LIQUID,AL,CE;1) 298.15 -19162.82-4.663728*T
                                   -10415657*T**(-1); 6000.00 N !
$
$PHASE ALCE_AMORPHOUS
$
PARAMETER L(ALCE_AMORPHOUS,AL;0) 298.15  GLIQAL; 6000.00 N !
PARAMETER L(ALCE_AMORPHOUS,CE;0) 298.15  GLIQCE; 6000.00 N ! 
PARAMETER L(ALCE_AMORPHOUS,AL,CE;0) 298.15 -189611.32
                                +110.52605*T; 6000.00 N !
PARAMETER L(ALCE_AMORPHOUS,AL,CE;1) 298.15 -62561.39+40.56957*T; 6000.00 N !
$
$
$------------------------------------------------------------------------
$
$
$                          SYSTEM  AL-CR (UK1 N. SAUNDERS)
$
$                          ------------
$
$
$PHASE ALCR2
$
PARAMETER G(ALCR2,AL:CR;0) 298.15 -32700.0-8.79*T
                             +GHSERAL+2.0*GHSERCR; 6000.00 N !
$
$PHASE AL4CR
$
PARAMETER G(AL4CR,AL:CR;0) 298.15 -89025.0+19.05*T
                             +4.0*GHSERAL+GHSERCR; 6000.00 N !
$
$PHASE AL8CR5_H
$
PARAMETER G(AL8CR5_H,AL:CR;0) 298.15 -147732.0-58.5*T
                                +8.0*GHSERAL+5.0*GHSERCR; 6000.00 N !
$
$PHASE AL8CR5_L
$
PARAMETER G(AL8CR5_L,AL:CR;0) 298.15 -229515.0
                                +8.0*GHSERAL+5.0*GHSERCR; 6000.00 N !
$
$PHASE AL9CR4_L
$
PARAMETER G(AL9CR4_L,AL:CR;0) 298.15 -230750.0+16.094*T
                                +9.0*GHSERAL+4.0*GHSERCR; 6000.00 N !
$
$PHASE AL9CR4_H
$
PARAMETER G(AL9CR4_H,AL:CR;0) 298.15 -134433.0-56.16*T
                                +9.0*GHSERAL+4.0*GHSERCR; 6000.00 N !
$
$PHASE AL11CR2
$
PARAMETER G(AL11CR2,AL:AL:CR;0) 298.15 -175500.0+25.805*T
                                  +11.0*GHSERAL+2.0*GHSERCR; 6000.00 N !
$
$PHASE AL13CR2
$
PARAMETER G(AL13CR2,AL:CR;0) 298.15 -174405.0+22.2*T
                               +13.0*GHSERAL+2.0*GHSERCR; 6000.00 N !
$
$PHASE BCC_A2
$
PARAMETER G(BCC_A2,AL,CR:VA;0) 298.15 -54900+10*T; 6000.00 N !
$
$
$PHASE FCC_A1
$
PARAMETER G(FCC_A1,AL,CR:VA;0) 298.15 -45900+6.0*T; 6000.00 N !
$
$
$PHASE LIQUID
$
PARAMETER G(LIQUID,AL,CR;0) 298.15 -29000.0; 6000.00 N !
PARAMETER G(LIQUID,AL,CR;1) 298.15 -11000.0; 6000.00 N !
$
$
$
$-----Data for AlTi, AlM_D019, AL3M_D022, FCC_L12,HCP-A3, BCC-B2
$                and Laves_C14 from  Alan---------
$
$PHASE ALTI
$
PARAMETER G(ALTI,AL:CR;0) 298.15 -25000+3.0*T+GHSERAL+GFCCCR; 6000.00 N !
PARAMETER G(ALTI,CR:AL;0) 298.15 -25000+3.0*T+GHSERAL+GFCCCR; 6000.00 N !
PARAMETER G(ALTI,AL:AL,CR;0) 298.15 1.0E-4; 6000.00 N !
PARAMETER G(ALTI,CR:AL,CR;0) 298.15 1.0E-4; 6000.00 N !
PARAMETER G(ALTI,AL,CR:AL;0) 298.15 1.0E-4; 6000.00 N !
PARAMETER G(ALTI,AL,CR:CR;0) 298.15 1.0E-4; 6000.00 N !
$
$PHASE ALM_D019
$
PARAMETER G(ALM_D019,AL:CR;0) 298.15 3*GHCPAL+GHCPCR; 6000.00 N !
PARAMETER G(ALM_D019,CR:AL;0) 298.15 GHCPAL+3.0*GHCPCR; 6000.00 N !
PARAMETER G(ALM_D019,AL:AL,CR;0) 298.15 1.0E-4; 6000 N !
PARAMETER G(ALM_D019,AL,CR:AL;0) 298.15 1.0E-4; 6000 N !
PARAMETER G(ALM_D019,CR:AL,CR;0) 298.15 1.0E-4; 6000 N !
PARAMETER G(ALM_D019,AL,CR:CR;0) 298.15 1.0E-4; 6000 N !
$
$PHASE LAVES_C14
$
$
PARAMETER G(LAVES_C14,AL:CR;0) 298.15 15000
                                      +2*GHSERAL+GHSERCR; 6000.00 N !
PARAMETER G(LAVES_C14,CR:AL;0) 298.15 15000
                                      +2*GHSERCR+GHSERAL; 6000.00 N !
$
$
$PHASE AL3M_D022
$
PARAMETER G(AL3M_D022,AL:CR;0) 298.15  -53000
                                      +3*GHSERAL+GHSERCR; 6000.00 N !
$
$ BELOW NIGEL'S FORMAT
$
$FUNCTION ALCRW1 298.15 -1300*R; 6000.00 N !
$PARAMETER G(BCC_B2,CR:AL:VA;0)    298.15  0.5*ALCRW1; 6000.00 N !
$PARAMETER G(BCC_B2,AL:CR:VA;0)    298.15  0.5*ALCRW1; 6000.00 N !
$PARAMETER L(BCC_B2,AL:AL,CR:VA;0) 298.15 -0.5*ALCRW1; 6000.00 N !
$PARAMETER L(BCC_B2,CR:AL,CR:VA;0) 298.15 -0.5*ALCRW1; 6000.00 N !
$PARAMETER L(BCC_B2,AL,CR:AL:VA;0) 298.15 -0.5*ALCRW1; 6000.00 N !
$PARAMETER L(BCC_B2,AL,CR:CR:VA;0) 298.15 -0.5*ALCRW1; 6000.00 N !
$
$ BELOW BCC_B2 LINKED TO BCC_A2
FUNCTION ALCRW1 298.15 -1300*R; 6000.00 N !
PARAMETER G(BCC_B2,CR:AL:VA;0)    298.15  ALCRW1; 6000.00 N !
PARAMETER G(BCC_B2,AL:CR:VA;0)    298.15  ALCRW1; 6000.00 N !
$
$PHASE FCC_L12
$
$FUNCTION U1ALCR 298.15 1.0E-4; 6000.00 N !
$
$PARAMETER G(FCC_L12,AL:CR:VA;0)    298.15 3*U1ALCR; 6000.00 N !
$PARAMETER G(FCC_L12,CR:AL:VA;0)    298.15 3*U1ALCR; 6000.00 N !
$PARAMETER G(FCC_L12,AL,CR:AL:VA;0) 298.15 6*U1ALCR; 6000.00 N !
$PARAMETER G(FCC_L12,AL,CR:CR:VA;0) 298.15 6*U1ALCR; 6000.00 N !
$
$PHASE HCP_A3
$
PARAMETER G(HCP_A3,AL,CR:VA;0) 298.15 -35000+6*T; 6000.00 N !
$
$------------------------------------------------------------------------
$
$                          SYSTEM  AL-CU (UK1 N. SAUNDERS)
$
$                          ------------
$
$PHASE ALCU_DELTA
$
$PHASE ALCU_EPSILON
$
$PHASE ALCU_DELTA
$
PARAMETER G(ALCU_DELTA,AL:CU;0)  298.15 -106700.0+3.0*T
                                   +2.0*GHSERAL+3.0*GHSERCU; 6000.00 N !
$
$PHASE ALCU_EPSILON
$
PARAMETER G(ALCU_EPSILON,AL:CU;0)  298.15 -36976+1.2*T
                                   +GHSERAL+GHSERCU; 6000.00 N !
PARAMETER G(ALCU_EPSILON,CU:CU;0)  298.15 +2.0*GBCCCU; 6000.00 N !
PARAMETER G(ALCU_EPSILON,AL,CU:CU;0)  298.15 +7600-24*T; 6000.00 N !
PARAMETER G(ALCU_EPSILON,AL,CU:CU;1)  298.15 -72000; 6000.00 N !
$
$PHASE ALCU_ETA
$
PARAMETER G(ALCU_ETA,AL:CU;0)  298.15 -40560+3.14*T
                                      +GHSERAL+GHSERCU; 6000.00 N !
PARAMETER G(ALCU_ETA,CU:CU;0)  298.15 +2.0*GBCCCU; 6000.00 N !
PARAMETER G(ALCU_ETA,AL,CU:CU;0)  298.15 -25740-20*T; 6000.00 N !
$

$PHASE ALCU_THETA
$
PARAMETER G(ALCU_THETA,AL:AL;0)  298.15 +3.0*GBCCAL; 6000.00 N !
PARAMETER G(ALCU_THETA,AL:CU;0)  298.15 -47406+6.75*T
                                        +2.0*GHSERAL+1.0*GHSERCU; 6000.00 N !
PARAMETER G(ALCU_THETA,AL:AL,CU;0)  298.15 2211; 6000.00 N !
$
$PHASE ALCU_PRIME
$
PARAMETER G(ALCU_PRIME,AL:CU;0)  298.15 -46500+6.5*T
                                        +2.0*GHSERAL+1.0*GHSERCU; 6000.00 N !
$
$PHASE ALCU_ZETA
$
PARAMETER G(ALCU_ZETA,AL:CU;0)  298.15 -420000+18*T
                                       +9.0*GHSERAL+11.0*GHSERCU; 6000.00 N !
$
$PHASE ALCUZN_T (from Inaki)
$
PARAMETER G(ALCUZN_T,AL:VA;0)  298.15 12000-2.08420E+04+33.3*T
                        +GBCCAL; 6000.00 N !
PARAMETER G(ALCUZN_T,AL:CU;0)  298.15 -4.5869363E+04
                        +GBCCAL+GBCCCU; 6000.00 N !
PARAMETER L(ALCUZN_T,AL:CU,VA;0)  298.15  -1.5667E+04+1.610E+01*T; 6000.00 N !
$
$PHASE BCC_A2
$
PARAMETER G(BCC_A2,AL,CU:VA;0)  298.15 -73554+4.0*T; 6000.00 N !
PARAMETER G(BCC_A2,AL,CU:VA;1)  298.15 +51500-11.84*T; 6000.00 N !
$
$
$PHASE FCC_A1
$
PARAMETER G(FCC_A1,AL,CU:VA;0)  298.15 -53520+2*T; 6000.00 N !
PARAMETER G(FCC_A1,AL,CU:VA;1)  298.15 +38590-2*T; 6000.00 N !
PARAMETER G(FCC_A1,AL,CU:VA;2)  298.15 1170; 6000.00 N !
$
$PHASE HCP_A3 (from Inaki called CUZN_EPS)
$
PARAMETER G(HCP_A3,AL,CU:VA;0)  298.15  +3.81070E+04; 6000.00 N !
$
$PHASE GAMMA_D83
$
PARAMETER G(GAMMA_D83,AL:AL:CU;0)  298.15 -300716+390*T-52*T*LOG(T)
                                          +5.0*GHSERAL+8.0*GHSERCU;
                                          6000.00 N !
PARAMETER G(GAMMA_D83,AL:CU:CU;0)  298.15 -280501+379.6*T-52*T*LOG(T)
                                    +4.0*GHSERAL+9.0*GHSERCU; 6000.00 N !
PARAMETER G(GAMMA_D83,AL:AL,CU:CU;0) 298.15 0.0; 6000.0 N !
$
$PHASE GAMMA_H
$
PARAMETER G(GAMMA_H,AL:AL:CU;0)  298.15 -219258-45.5*T+5.0*GHSERAL
                                   +8.0*GHSERCU; 6000.00 N !
PARAMETER G(GAMMA_H,AL:CU:CU;0)  298.15 -200460-58.5*T+4.0*GHSERAL
                                   +9.0*GHSERCU; 6000.00 N !
PARAMETER G(GAMMA_H,AL:AL,CU:CU;0) 298.15 0.0; 6000.0 N !
$
$LAVES_C14 (from Tanja)
$ 
$FUNCTION C14RK     270.0  -224000+2.44*T;  6000.00 N !
$FUNCTION C14XRK    270.0  200000;          6000.00 N !
$FUNCTION C14YRK    270.0  200000;          6000.00 N !
$C14RK+C14YRK= -24000+2.44*T
$C14RK+C14XRK= -24000+2.44*T
$
PARAMETER G(LAVES_C14,AL:CU;0) 298.15 +15000+2*GHSERAL+GHSERCU; 6000.00 N !
PARAMETER G(LAVES_C14,CU:AL;0) 298.15 +15000+2*GHSERCU+GHSERAL; 6000.00 N !
PARAMETER L(LAVES_C14,AL,CU:AL;0)  298.15 -24000+2.44*T; 6000.00 N !
PARAMETER L(LAVES_C14,AL,CU:CU;0)  298.15 -24000+2.44*T; 6000.0  N  REF: 0 !
$
$LAVES_C15 (from Tanja)
$ 
$FUNCTION C15RK     270.0  -180000-1.615*T; 6000.00 N ! changed
$FUNCTION C15XRK    270.0   75000.0;        6000.00 N !
$FUNCTION C15YRK    270.0   75000.0;        6000.00 N !
$C15RK+C15XRK = -105000-1.615*T
$C15RK+C15YRK = -105000-1.615*T
$
PARAMETER G(LAVES_C15,AL:CU;0) 298.15 +15000+2*GHSERAL+GHSERCU; 6000.00 N !
PARAMETER G(LAVES_C15,CU:AL;0) 298.15 +15000+2*GHSERCU+GHSERAL; 6000.00 N !
PARAMETER L(LAVES_C15,AL,CU:CU;0) 298.15 -105000-1.615*T; 6000.00  N !
PARAMETER L(LAVES_C15,AL,CU:AL;0) 298.15 -105000-1.615*T; 6000.00  N !
$
$LAVES_C36 (from Tanja)
$ 
$FUNCTION C36RK     270.0 -227442+14.61*T;  6000.0 N ! changed
$FUNCTION C36XRK    270.0  101273;          6000.0 N ! changed
PARAMETER G(LAVES_C36,AL:CU;0)  298.15  +15000+2*GHSERAL+GHSERCU;
   6000.0 N REF: 0 !
PARAMETER G(LAVES_C36,CU:AL;0)  298.15  +15000+2*GHSERCU+GHSERAL;
   6000.0 N REF: 0 !
$PARAMETER L(LAVES_C36,AL,CU:CU;0)  298.15 C36RK+C36XRK;    6000.00  N !
PARAMETER L(LAVES_C36,AL,CU:CU;0)   298.15 -126169+14.61*T; 6000.00  N !
$PARAMETER L(LAVES_C36,AL,CU:AL;0)  298.15 C36RK+C36YRK;    6000.00  N !
PARAMETER L(LAVES_C36,AL,CU:AL;0)   298.15 -126169+14.61*T; 6000.00  N !
$
$PHASE LIQUID
$
PARAMETER G(LIQUID,AL,CU;0)  298.15 -66622+8.1*T; 6000.00 N !
PARAMETER G(LIQUID,AL,CU;1)  298.15 +46800-90.8*T+10*T*LOG(T); 6000.00 N !
PARAMETER G(LIQUID,AL,CU;2)  298.15 -2812; 6000.00 N !
$
$
$-----------------------------------------------------------------------
$
$                          SYSTEM  AL-FE ( N1 )
$
$                          ------------
$
$PHASE AL13FE4
$
PARAMETER G(AL13FE4,AL:FE:AL;0) 298.15 -30714.4+7.44*T+.765*GHSERAL
                                  +.235*GHSERFE; 6000.00 N !
PARAMETER G(AL13FE4,AL:FE:VA;0) 298.15 -27781.3+7.2566*T+.6275*GHSERAL
                                  +.235*GHSERFE; 6000.00 N !
PARAMETER G(AL13FE4,AL:FE:AL,VA;0) 298.15 0.0; 6000.00 N !
$
$PHASE AL2FE
$
PARAMETER G(AL2FE,AL:FE;0) 298.15  -98096.9+18.7503*T
                          +2.0*GHSERAL+GHSERFE; 6000.00 N !
$
$PHASE AL5FE2
$
PARAMETER G(AL5FE2,AL:FE;0) 298.15  -228576+48.99503*T
                                    +5.0*GHSERAL+2.0*GHSERFE; 6000.00 N !
$
PARAMETER G(AL5FE4,AL;0)  298.15 12178.90-4.813*T+GHSERAL; 6000.00 N !
PARAMETER G(AL5FE4,FE;0)  298.15 +5009.03+GHSERFE; 6000.00 N !
PARAMETER G(AL5FE4,AL,FE;0)  298.15 -131649+29.4833*T; 6000.00 N !
PARAMETER G(AL5FE4,AL,FE;1)  298.15 -18619.5; 6000.00 N !
$
$
$ PHASE AL6MN (FROM AKE OCT 93)
$
$PARAMETER G(AL6MN,AL:FE;0)  298.15    -128100+35.0*T
$                                +6.0*GHSERAL+GHSERFE; 6000.00 N !
PARAMETER G(AL6MN,AL:FE;0)  298.15    -130984+38.5*T
                                +6.0*GHSERAL+GHSERFE; 6000.00 N !
$
$ PHASE AL11MN4 (FROM AKE OCT 93)
$
$PARAMETER G(AL11MN4,AL:FE;0) 298.15 -354690+103.03095*T+11*GHSERAL
$                                     +4*GHSERFE; 6000.00 N !
PARAMETER G(AL11MN4,AL:FE;0) 298.15 -354702+103.031*T+11*GHSERAL
                                     +4*GHSERFE; 6000.00 N !
$
$PHASE AL12MN (FROM AKE OCT 93)
$
PARAMETER G(AL12MN,AL:FE;0) 298.15 -105818+33.5848*T+12*GHSERAL
                                     +GHSERFE; 6000.00 N !
$
$PHASE AL4MN (FROM TIM JULY 1997)
$
PARAMETER G(AL4MN,AL:FE;0) 298.15 -131445+50.0*T+4*GHSERAL
                                     +GHSERFE; 6000.00 N !
$PHASE BCC_B2
$
$ line inserted
FUNCTION R 298.15 8.31451; 6000.00 N !
FUNCTION ALFEW1  298.15 +860*R; 6000.00 N !
FUNCTION LALFEB0 298.15 -30740+7.9972*T+ALFEW1; 6000.00 N !
FUNCTION LALFEB1 298.15 368.15; 6000.00 N !
FUNCTION ETCALFE 298.15 63; 6000.00 N !
$
$-2*ALFEW1+LALFEB0=-37890.5+7.9972*T
$LALFEB0+3*LALFEB1=-22485.0+7.9972*T
$LALFEB0-3*LALFEB1=-24694.0+7.9972*T
$
$PARAMETER G(BCC_B2,FE:AL:VA;0)  298.15 -37890.5+7.9972*T+0.5*GHSERFE
$                                    +0.5*GBCCAL; 6000.00 N !
$PARAMETER TC(BCC_B2,FE:AL:VA;0)  298.15 521.5; 6000.00 N !
$PARAMETER BMAGN(BCC_B2,FE:AL:VA;0)  298.15 1.11; 6000.00 N !
$PARAMETER G(BCC_B2,AL:FE:VA;0)  298.15 -37890.5+7.9972*T+0.5*GHSERFE
$                                    +0.5*GBCCAL; 6000.00 N !
$PARAMETER TC(BCC_B2,AL:FE:VA;0)  298.15 521.5; 6000.00 N !
$PARAMETER BMAGN(BCC_B2,AL:FE:VA;0)  298.15 1.11; 6000.00 N !
$PARAMETER G(BCC_B2,AL,FE:AL:VA;0)  298.15 -22485.0+7.9972*T; 6000.00 N !
$PARAMETER G(BCC_B2,AL,FE:AL:VA;1)  298.15 368.15; 6000.00 N !
$PARAMETER TC(BCC_B2,AL,FE:AL:VA;0)  298.15 189; 6000.00 N !
$PARAMETER TC(BCC_B2,AL,FE:AL:VA;1)  298.15 63; 6000.00 N !
$PARAMETER BMAGN(BCC_B2,AL,FE:AL:VA;0)  298.15 0; 6000.00 N !
$PARAMETER G(BCC_B2,AL:AL,FE:VA;0)  298.15 -22485.0+7.9972*T; 6000.00 N 	!
$PARAMETER G(BCC_B2,AL:AL,FE:VA;1)  298.15 368.15; 6000.00 N !
$PARAMETER TC(BCC_B2,AL:AL,FE:VA;0)  298.15 189; 6000.00 N !
$PARAMETER TC(BCC_B2,AL:AL,FE:VA;1)  298.15 63; 6000.00 N !
$PARAMETER BMAGN(BCC_B2,AL:AL,FE:VA;0)  298.15 0; 6000.00 N !
$PARAMETER G(BCC_B2,FE:AL,FE:VA;0)  298.15 -24694.0+7.9972*T; 6000.00 N !
$PARAMETER G(BCC_B2,FE:AL,FE:VA;1)  298.15 368.15; 6000.00 N !
$PARAMETER TC(BCC_B2,FE:AL,FE:VA;0)  298.15 -189; 6000.00 N !
$PARAMETER TC(BCC_B2,FE:AL,FE:VA;1)  298.15 63; 6000.00 N !
$PARAMETER BMAGN(BCC_B2,FE:AL,FE:VA;0)  298.15 0; 6000.00 N !
$PARAMETER G(BCC_B2,AL,FE:FE:VA;0)  298.15 -24694.0+7.9972*T; 6000.00 N !
$PARAMETER G(BCC_B2,AL,FE:FE:VA;1)  298.15 368.15; 6000.00 N !
$PARAMETER TC(BCC_B2,AL,FE:FE:VA;0)  298.15 -189; 6000.00 N !
$PARAMETER TC(BCC_B2,AL,FE:FE:VA;1)  298.15 63; 6000.00 N !
$PARAMETER BMAGN(BCC_B2,AL,FE:FE:VA;0)  298.15 0; 6000.00 N !
$
$LINES BELOW ORDER-DISORDER WITH SPLITTING
$
$PHASE BCC_A2
$
$R=8.31451
$L0BCC= -30740.04+7.9972*T+W1
$L1BCC=368.15
$W1=860*R
FUNCTION R 298.15 8.31451; 6000.00 N !
FUNCTION W1 298.15 860*R; 6000.00 N !
FUNCTION L0BCC 298.15 -30740.04+7.9972*T+W1; 6000.00 N !
FUNCTION L1BCC 298.15 368.15; 6000.00 N ! 
PARAMETER G(BCC_A2,AL,FE:VA;0) 298.15 +4*L0BCC-4*W1; 6000.00 N !
PARAMETER G(BCC_A2,AL,FE:VA;1) 298.15 +8*L1BCC; 6000.00 N !
PARAMETER TC(BCC_A2,AL,FE:VA;1) 298.15 504; 6000.00 N !
$
$PHASE BCC_B2
$
$
$ALFEW1=860*R
PARAMETER G(BCC_B2,FE:AL:VA;0) 298.15 -2*ALFEW1; 6000.00 N !
PARAMETER G(BCC_B2,AL:FE:VA;0) 298.15 -2*ALFEW1; 6000.00 N !
$
$PHASE CBCC_A12 (FROM AKE)
$
PARAMETER G(CBCC_A12,AL,FE:VA;0)  298.15    0.0;   6000.00 N !
$
$
$PHASE CUB_A13 (FROM AKE)
$
PARAMETER G(CUB_A13,AL,FE:VA;0)  298.15    -114000+20*T;   6000.00 N !
$
$PHASE FCC_A1
$
PARAMETER G(FCC_A1,AL,FE:VA;0) 298.15 -76066.1+18.6758*T; 6000.00 N !
PARAMETER G(FCC_A1,AL,FE:VA;1) 298.15 +21167.4+1.3398*T; 6000.00 N !
$
$PHASE HCP_A3
$
$PARAMETER G(HCP_A3,AL,FE:VA;0) 298.15 -106903.0+20.0*T; 6000.00 N !
$
$PHASE LIQUID
$
PARAMETER G(LIQUID,AL,FE;0)  298.15 -91976.5+22.1314*T; 6000.00 N !
PARAMETER G(LIQUID,AL,FE;1)  298.15 -5672.58+4.8728*T; 6000.00 N !
PARAMETER G(LIQUID,AL,FE;2)  298.15 121.9; 6000.00 N !
$
$-------------------------------------------------------------------
$
$ The following parameters for B2 and A2 replace the ones above in
$ order to use the 2SLOD with splitting
$

$FUNCTION R 298.15 8.31451; 6000.00 N !
$FUNCTION ALFEW1  298.15 +860*R; 6000.00 N !
$FUNCTION LALFEB0 298.15 -30740+7.9972*T+ALFEW1; 6000.00 N !
$FUNCTION LALFEB1 298.15 368.15; 6000.00 N !
$FUNCTION ETCALFE 298.15 63; 6000.00 N !
$
$
$PHASE BCC_A2
$
$4*LALFEB0-4*ALFEW1=-122960+31.9888*T
$8*LALFEB1=2954.2
$8*ETCALFE=504
$
$PARAMETER G(OBCCA,AL:VA;0) 298.15 +GBCCAL;,,, N !
$PARAMETER G(OBCCA,FE:VA;0) 298.15 +GHSERFE;,, N !
$PARAMETER TC(OBCCA,FE:VA;0)298.15 1043;,, N !
$PARAMETER BMAGN(OBCCA,FE:VA;0) 298.15 2.22;,, N !
$PARAMETER L(OBCCA,AL,FE:VA;0) 298.15 -122960+31.9888*T;,, N !
$PARAMETER L(OBCCA,AL,FE:VA;1)298.15  +2954.2;,, N !
$PARAMETER TC(OBCCA,AL,FE:VA;1) 298.15  504;,, N !
$
$
$
$PHASE BCC_B2
$
$2*ALFEW1=14300
$
$PARAMETER G(OBCCB,AL:AL:VA;0) 298.15 0.0;,,, N !           
$PARAMETER G(OBCCB,FE:AL:VA;0) 298.15 -14300;,,, N ! 
$PARAMETER G(OBCCB,AL:FE:VA;0) 298.15 -14300;,,, N ! 
$PARAMETER G(OBCCB,FE:FE:VA;0) 298.15 0.0;,,, N !

$
$------------------------------------------------------------
$
$                          SYSTEM  AL-LI (UK1)
$
$                          ------------
$
$PHASE ALLI
$
PARAMETER G(ALLI,AL:LI;0) 298.15 -41300+16.86*T+GHSERAL
                                  +GHSERLI; 6000.00 N !
PARAMETER G(ALLI,LI:LI;0) 298.15 2+2.0*GHSERLI; 6000.00 N !
PARAMETER G(ALLI,AL:VA;0) 298.15 24000.0+GHSERAL; 6000.00 N !
PARAMETER G(ALLI,LI:VA;0) 298.15 50000.0+GHSERLI; 6000.00 N !
PARAMETER L(ALLI,AL,LI:LI;0) 298.15 20000.0; 6000.00 N !
PARAMETER L(ALLI,AL,LI:LI;1) 298.15 -26000.0; 6000.00 N !
PARAMETER L(ALLI,AL,LI:VA;0) 298.15 2000.0; 6000.00 N !
PARAMETER L(ALLI,AL:LI,VA;0) 298.15 -24000.0+10.0*T; 6000.00 N !
PARAMETER L(ALLI,LI:LI,VA;0) 298.15 0.0; 6000.00 N !
$
$PHASE AL2LI3
$
PARAMETER G(AL2LI3,AL:LI;0) 298.15 -89640.0+32.79*T+2.0*GHSERAL
                                           +3.0*GHSERLI; 6000.00 N !
$
$PHASE AL4LI9
$
PARAMETER G(AL4LI9,AL:LI;0) 298.15 -185250.0+67.8*T+4.0*GHSERAL
                                           +9.0*GHSERLI; 6000.00 N !
$
$PHASE AL12MG17
$
PARAMETER G(AL12MG17,LI:AL:AL;0) 298.15 -800000.0+405.0*T
                                 +34.0*GHSERAL+24.0*GHSERLI; 6000.00 N !
PARAMETER G(AL12MG17,LI:LI:AL;0) 298.15 -750000.0+405.0*T
                                 +24.0*GHSERAL+34.0*GHSERLI; 6000.00 N !
$
$PHASE BCC_A2
$
PARAMETER G(BCC_A2,AL,LI:VA;0) 298.15 -27000.0+8.0*T; 6000.00 N !
PARAMETER G(BCC_A2,AL,LI:VA;1) 298.15 1.0E-06; 6000.00 N !
PARAMETER G(BCC_A2,AL,LI:VA;2) 298.15 3000.0; 6000.00 N !
$
$PHASE FCC_A1
$
PARAMETER G(FCC_A1,AL,LI:VA;0) 298.15 -27000.0+8.0*T; 6000.00 N !
PARAMETER G(FCC_A1,AL,LI:VA;1) 298.15 1.0E-06; 6000.00 N !
PARAMETER G(FCC_A1,AL,LI:VA;2) 298.15 3000.0+1.0*T; 6000.00 N !
$
$PHASE HCP_A3
$
PARAMETER G(HCP_A3,AL,LI:VA;0) 298.15 -27000.0+8.0*T; 6000.00 N !
$
$PHASE LIQUID
$
PARAMETER G(LIQUID,AL,LI;0) 298.15 -41500.0+20.96*T; 6000.00 N !
PARAMETER G(LIQUID,AL,LI;1) 298.15  10000.0-5.8*T; 6000.00 N !
PARAMETER G(LIQUID,AL,LI;2) 298.15  15902.0-9.368*T; 6000.00 N !
PARAMETER G(LIQUID,AL,LI;3) 298.15 -250.0; 6000.00 N !
$
$-----------------------------------------------------------------------
$
$            SYSTEM  AL-MG (LIQUID, FCC_A1, HCP_A3: UK1)
$                          (ALMG _BETA, _EPS, _GAMMA: updated by D9)
$
$                          ------------
$
$
$PHASE ALLI
$(DATA BELOW DUE TO NIGEL)
$PARAMETER G(ALLI,AL:MG;0) 298.15 2486-1.75*T+GBCCAL+GBCCMG; 6000.00 N !
$PARAMETER G(ALLI,MG:MG;0) 298.15 GBCCMG; 6000.00 N !
$PARAMETER G(ALLI,MG:VA;0) 298.15 25000+GHSERMG; 6000.00 N !
$
$PHASE ALMG_BETA
$
PARAMETER G(ALMG_BETA,MG:AL;0) 298.15 -246175.0-675.5500*T
      +89*GHSERMG+140*GHSERAL; 6000.00 N !
$
$PHASE ALMG-EPSILON
$
PARAMETER G(ALMG_EPS,MG:AL;0) 298.15 -52565.4-173.1775*T
                            +23*GHSERMG+30*GHSERAL; 6000.00 N !
$
$PHASE ALMG_GAMMA
$
PARAMETER G(ALMG_GAMMA,MG:AL:AL;0) 298.15  +97875.0-101.500*T
      +5*GHSERMG+24*GHSERAL;   6000.0 N REF: 3 !
PARAMETER G(ALMG_GAMMA,MG:MG:AL;0) 298.15  -52780.0-50.750*T
      +17*GHSERMG+12*GHSERAL;  6000.0 N REF: 3 !
PARAMETER G(ALMG_GAMMA,MG:AL:MG;0) 298.15 +284124.6-138.069*T
      +17*GHSERMG+12*GHSERAL;  6000.0 N REF: 3 !
$PARAMETER G(ALMG_GAMMA,MG:MG:MG;0) 298.15 +133469.6-87.319*T
$      +29*GHSERMG; 6000.0 N REF: 3 !
PARAMETER L(ALMG_GAMMA,MG:AL:AL,MG;0) 298.15 113100-14.5*T; 6000.0 N !
PARAMETER L(ALMG_GAMMA,MG:MG:AL,MG;0) 298.15 113100-14.5*T; 6000.0 N !
PARAMETER L(ALMG_GAMMA,MG:AL,MG:AL;0) 298.15 0.0; 6000.00 N !
PARAMETER L(ALMG_GAMMA,MG:AL,MG:MG;0) 298.15 0.0; 6000.00 N !
$
$PHASE FCC_A1
$
PARAMETER G(FCC_A1,AL,MG:VA;0) 298.15 4971.0-3.5*T; 6000.00 N !
PARAMETER G(FCC_A1,AL,MG:VA;1) 298.15  900.0+0.423*T; 6000.00 N !
PARAMETER G(FCC_A1,AL,MG:VA;2) 298.15  950.0; 6000.00 N !
$
$PHASE HCP_A3
$
PARAMETER G(HCP_A3,AL,MG:VA;0) 298.15 1950.0-2.0*T; 6000.00 N !
PARAMETER G(HCP_A3,AL,MG:VA;1) 298.15 1480.0-2.08*T; 6000.00 N !
PARAMETER G(HCP_A3,AL,MG:VA;2) 298.15 3500.0; 6000.00 N !
$
$ PHASE HCP_ZN
$
PARAMETER G(HCP_ZN,AL,MG:VA;0) 298.15  +1950.-2.*T;   6000.0 N !
PARAMETER G(HCP_ZN,AL,MG:VA;1) 298.15  +1480.-2.08*T; 6000.0 N !
PARAMETER G(HCP_ZN,AL,MG:VA;2) 298.15  +3500.;        6000.0 N !
$
$PHASE LAVES_C14
$
$ FUNCTION C14MGAL    4223.7+5.60*T  ;  3*C14MGAL=12671.1+16.8*T
$ FUNCTION C14MGAL0   5000           ;  3*C14MGAL0=15000
$ FUNCTION C14ALMG0   2666.7         ;  3*C14ALMG0=8000
$
$PARAMETER G(LAVES_C14,MG:AL;0) 270  +37329-16.8*T
$                                   +GHSERAL+2*GHSERMG; 6000.0 N !
PARAMETER G(LAVES_C14,MG:AL;0) 270  +17329-16.8*T
                                   +GHSERAL+2*GHSERMG; 6000.0 N !
PARAMETER G(LAVES_C14,AL:MG;0) 270 +12671.1+16.8*T
                                   +GHSERMG+2*GHSERAL; 6000.0 N !
PARAMETER L(LAVES_C14,AL,MG:AL;0) 270 15000; 6000.0 N !
PARAMETER L(LAVES_C14,AL,MG:MG;0) 270 15000; 6000.0 N !
PARAMETER L(LAVES_C14,AL:AL,MG;0) 270 8000; 6000.0 N !
PARAMETER L(LAVES_C14,MG:AL,MG;0) 270 8000; 6000.0 N !
$
$
$PHASE LAVES_C15 (from Tanja)
$
$FUNCTION C15AL     270.0  30000. +4.*T;        6000.00 N !
$FUNCTION C15AL1RK  270.0        15000.;        6000.00 N !
$FUNCTION C15AL2RK  270.0         8000.;        6000.00 N !
$
PARAMETER G(LAVES_C15,AL:MG;0) 298.15  30000+4*T
                          +2*GHSERAL+GHSERMG;  6000.0 N !
PARAMETER G(LAVES_C15,MG:AL;0)  298.15  +104970.96-16.46448*T
                         +2*GHSERMG+GHSERAL;   6000.0   N REF: 0 !
PARAMETER L(LAVES_C15,AL,MG:MG;0)  298.15  15000;  6000.00  N !
PARAMETER L(LAVES_C15,AL,MG:AL;0)  298.15  15000;  6000.00  N !
PARAMETER L(LAVES_C15,MG:AL,MG;0)  298.15   8000;  6000.00  N !
PARAMETER L(LAVES_C15,AL:AL,MG;0)  298.15   8000;  6000.00  N !
$
$PHASE LAVES_C36
$
$
$FUNCTION C36AL     270.0   21734+11.02*T;  6000.00 N ! changed
$FUNCTION C36AL1RK  270.0    15000.;        6000.00 N !
$FUNCTION C36AL2RK  270.0     8000.;        6000.00 N !
$
PARAMETER G(LAVES_C36,AL:MG;0) 298.15  21734+11.02*T
                   +2*GHSERAL+GHSERMG;   6000.00 N !
PARAMETER G(LAVES_C36,MG:AL;0)  298.15  +84970.96-16.46448*T
                   +2*GHSERMG+GHSERAL;   6000.00 N !
PARAMETER L(LAVES_C36,AL,MG:MG;0)  298.15  15000;  6000.00  N !
PARAMETER L(LAVES_C36,AL,MG:AL;0)  298.15  15000;  6000.00  N !
PARAMETER L(LAVES_C36,MG:AL,MG;0)  298.15   8000;  6000.00  N !
PARAMETER L(LAVES_C36,AL:AL,MG;0)  298.15   8000;  6000.00  N !
$
$PHASE LIQUID
$
PARAMETER G(LIQUID,AL,MG;0) 298.15 -12000.0+8.566*T; 6000.00 N !
PARAMETER G(LIQUID,AL,MG;1) 298.15   1894.0-3.000*T; 6000.00 N !
PARAMETER G(LIQUID,AL,MG;2) 298.15   2000.0; 6000.00 N !
$
$PHASE MG2ZN11
$
$ FUNCTION V_AL  +10000.-2.000*T ; 13*V_AL=130000-26*T
$
PARAMETER G(MG2ZN11,MG:AL;0) 298.15 130000-26*T
                             +2*GHSERMG+11*GHSERAL; 6000.0 N !
$
$PHASE MG2ZN3
$
$FUNCTION MG2ZN3AL  +200.-0.040*T;  5*MG2ZN3AL=1000-0.2*T
$
PARAMETER G(MG2ZN3,MG:AL;0) 298.15 +1000-0.2*T
                             +2*GHSERMG+3*GHSERAL;  6000.0 N !
$
$PHASE MGZN
$
$FUNCTION MGZN_AL   -400.+0.100*T; 25*MGZN_AL=-10000+2.5*T
$
PARAMETER G(MGZN,MG:AL;0) 298.15 -10000+2.5*T
                           +12*GHSERMG+13*GHSERAL; 6000.0 N !
$
$PHASE TAU
$
$ FUNCTION TAU3AL       -1000.-2.3*T;  81*TAU3AL=-81000-186.3*T
$ FUNCTION TAU3MG       +5000.+3.0*T;  81*TAU3MG=405000+243*T
$ FUNCTION TAU2AL3AL    +1000.+1.0*T;  81*TAU2AL3AL=81000+81*T
$ FUNCTION TAU2AL3MG    +8000.+2.0*T;  81*TAU2AL3MG=648000+162*T
$ FUNCTION TAUMGALRK    -2500.-0.5*T;  81*TAUMGALRK=-202500-40.5*T
$ FUNCTION TAURKAL       -200.+3.0*T;  81*TAURKAL=-16200+243*T
$ FUNCTION TAURKMG      -1300.+3.0*T;  81*TAURKMG=-105300+243*T
$ FUNCTION TAUMGZNRK    +3000.+1.0*T;  81*TAUMGZNRK=243000+81*T
$
PARAMETER G(TAU,MG:MG:AL:AL;0) 298.15 -81000-186.3*T
     +49*GHSERAL+32*GHSERMG;             6000.0 N !
PARAMETER G(TAU,MG:MG:MG:AL;0) 298.15 405000+243*T
     +GHSERAL+80*GHSERMG;                6000.0 N !
$PARAMETER G(TAU,MG:AL:AL:AL;0) 298.15 +81*TAU3AL+81*TAU2AL3AL
PARAMETER G(TAU,MG:AL:AL:AL;0) 298.15 -105.3*T
     +55*GHSERAL+26*GHSERMG;             6000.0 N !
$PARA G(TAU,MG:AL:MG:AL;0) 270.0 +81*TAU3MG+81*TAU2AL3MG
PARAMETER G(TAU,MG:AL:MG:AL;0) 298.15 1053000+405*T
     +7*GHSERAL+74*GHSERMG;              6000.0 N !
$
PARAMETER L(TAU,MG:MG:AL,MG:AL;0) 298.15 -202500-40.5*T; 6000.0 N !
PARAMETER L(TAU,MG:AL:AL,MG:AL;0) 298.15 -202500-40.5*T; 6000.0 N !
$
$-----------------------------------------------------------------------
$
$                          SYSTEM  AL-MN (KTH - S2)
$                              ------------
$
$PHASE AL2FE (FROM AKE OCT.93)
$
PARAMETER G(AL2FE,AL:MN;0)  298.15    -14065+2.0*GHSERAL
                                  +GHSERMN; 6000.00 N !
$
$PHASE AL5FE2 (FROM AKE OCT.93)
$
PARAMETER G(AL5FE2,AL:MN;0) 298.15
                           +5.0*GHSERAL+2.0*GHSERMN; 6000.00 N !
$
$
$PHASE AL5FE4 (FROM AKE OCT.93)
PARAMETER G(AL5FE4,MN;0)  298.15 -4440.0+133.007*T-24.5177*T*LOG(T)
                 -0.006*T**2+69600*T**(-1); 6000.00 N !
PARAMETER G(AL5FE4,AL,MN;0)  298.15 0.0; 6000.00 N !
$
$PHASE AL11MN4
$
PARAMETER G(AL11MN4,AL:MN;0) 298.15 -354690+103.03095*T+11*GHSERAL
                                     +4*GHSERMN; 6000.00 N !
$
$PHASE AL12MN
$
$PARAMETER G(AL12MN,AL:MN;0) 298.15 -105818+33.5848*T+12*GHSERAL
$                                     +GHSERMN; 6000.00 N !
PARAMETER G(AL12MN,AL:MN;0) 298.15 -125730+54.98103*T+12*GHSERAL
                                     +GHSERMN; 6000.00 N !
$
$ PHASE AL13FE4
$
PARAMETER G(AL13FE4,AL:MN:AL;0)  298.15    -20000+10*T+0.765*GHSERAL
                            +0.235*GHSERMN; 6000.00 N !
PARAMETER G(AL13FE4,AL:MN:VA;0)  298.15    -17000+10*T+0.6275*GHSERAL
                            +0.235*GHSERMN; 6000.00 N !
PARAMETER L(AL13FE4,AL:MN:AL,VA;0) 298.15 0.0; 6000.0 N !
$
$PHASE AL4MN
$
$PARAMETER G(AL4MN,AL:MN;0) 298.15 -105661+34.761*T+4*GHSERAL
$                                     +GHSERMN; 6000.00 N !
PARAMETER G(AL4MN,AL:MN;0) 298.15 -100005+30*T+4*GHSERAL
                                     +GHSERMN; 6000.00 N !
$
$PHASE AL6MN
$
$PARAMETER G(AL6MN,AL:MN;0) 298.15 -105013+32.6593*T+6*GHSERAL
$                                     +GHSERMN; 6000.00 N !
PARAMETER G(AL6MN,AL:MN;0) 298.15 -124564.3+53.65930*T+6*GHSERAL
                                     +GHSERMN; 6000.00 N !
$
$PHASE AL8MN5_D810
$
$PARAMETER G(AL8MN5_D810,AL:MN:AL;0) 298.15
$       -308671+56.6497*T+22*GHSERAL
$          +4*GHSERMN; 6000.00 N !
PARAMETER G(AL8MN5_D810,AL:MN:AL;0) 298.15 -308671+56.6488*T+22*GHSERAL
          +4*GHSERMN; 6000.00 N !
$PARAMETER G(AL8MN5_D810,AL:MN:MN;0) 298.15 -596867+94.612*T+12*GHSERAL
$          +14*GHSERMN; 6000.00 N !
PARAMETER G(AL8MN5_D810,AL:MN:MN;0) 298.15
              -596866.4+94.61192*T+12*GHSERAL
          +14*GHSERMN; 6000.00 N !
$PARAMETER G(AL8MN5_D810,AL:MN:AL,MN;0) 298.15 -546255+387.348*T;
$                                                      6000.00 N !
PARAMETER G(AL8MN5_D810,AL:MN:AL,MN;0) 298.15 -546234+387.348*T;
                                                      6000.00 N !
$
$PHASE BCC_A2
$
PARAMETER G(BCC_A2,AL,MN:VA;0) 298.15 -120077+52.851*T; 6000.00 N !
PARAMETER G(BCC_A2,AL,MN:VA;1) 298.15 -40652+29.2764*T; 6000.00 N !
$
$PHASE CBCC_A12
$
$PARAMETER G(CBCC_A12,AL,MN:VA;0) 298.15 -110590+50.479*T; 6000.00 N !
$Value below sent in October by Ake
PARAMETER G(CBCC_A12,AL,MN:VA;0)  298.15 -101410+43*T;  6000.00 N !
$
$PHASE CUB_A13
$
PARAMETER G(CUB_A13,AL,MN:VA;0) 298.15 -119022+52.507*T; 6000.00 N !
PARAMETER G(CUB_A13,AL,MN:VA;1) 298.15 -1763; 6000.00 N !
$
$PHASE FCC_A1
$
PARAMETER G(FCC_A1,AL,MN:VA;0) 298.15 -69300+25.0000*T; 6000.00 N !
PARAMETER G(FCC_A1,AL,MN:VA;1) 298.15 +8800.0; 6000.00 N !
$
$PHASE HCP_A3
$
PARAMETER G(HCP_A3,AL,MN:VA;0)  298.15 -108066+43.83*T; 6000.00 N !
PARAMETER G(HCP_A3,AL,MN:VA;1)  298.15 -54519.8+40*T; 6000.00 N !
$
$PHASE LIQUID
$
PARAMETER G(LIQUID,AL,MN;0)  298.15 -66174+27.0988*T; 6000.00 N !
PARAMETER G(LIQUID,AL,MN;1)  298.15 -7509+5.4836*T; 6000.00 N !
PARAMETER G(LIQUID,AL,MN;2)  298.15 -2639; 6000.00 N !
$
$-----------------------------------------------------------------------
$
$                          SYSTEM  AL-MO (UK1)
$
$
$PHASE LIQUID
$
PARAMETER G(LIQUID,AL,MO;0)  298.15  -100000+35*T; 6000.00 N !
PARAMETER G(LIQUID,AL,MO;1)  298.15  -15000+6.3*T; 6000.00 N !
$
$PHASE AL12MO
$
PARAMETER G(AL12MO,AL:MO;0)  298.15  -139100+26.975*T+12*GHSERAL
                              +GHSERMO; 6000.00 N !
$
$PHASE ALM_D019  X  2 3 1 !
$
PARAMETER G(ALM_D019,MO:AL;0)  298.15  -64000+15.32*T+3*GHCPMO
  +GHCPAL; 6000.00 N !
PARAMETER G(ALM_D019,AL:MO;0)  298.15  -64000+15.32*T+3*GHCPAL
  +GHCPMO; 6000.00 N !
PARAMETER G(ALM_D019,AL,MO:AL;0) 298.15 0.0; 6000.00 N !
PARAMETER G(ALM_D019,AL,MO:MO;0) 298.15 0.0; 6000.00 N !
PARAMETER G(ALM_D019,AL:AL,MO;0) 298.15 0.0; 6000.00 N !
PARAMETER G(ALM_D019,MO:AL,MO;0) 298.15 0.0; 6000.00 N !
$
$PHASE AL3M_D022
$
PARAMETER G(AL3M_D022,AL:MO;0) 298.15  -128000+43.32*T+3*GHSERAL
                            +GHSERMO; 6000.00 N !
PARAMETER G(AL3M_D022,AL,MO:MO;0)  298.15 -80000; 6000.00 N !
$
$PHASE AL4MO
$
PARAMETER G(AL4MO,AL:MO;0)  298.15  -137570+29.69*T+4*GHSERAL
                                    +GHSERMO; 6000.00 N !
$
$PHASE AL5MO
$
PARAMETER G(AL5MO,AL:MO;0)  298.15  -139104+30.156*T+5*GHSERAL
                                    +GHSERMO; 6000.00 N !
$
$PHASE AL63MO37
$
PARAMETER G(AL63MO37,AL:MO;0)  298.15  -2268100+167.2*T+63*GHSERAL
                                    +37*GHSERMO; 6000.00 N !
$
$PHASE AL8MO3
$
PARAMETER G(AL8MO3,AL:MO;0)  298.15  -412500+105.05*T+8*GHSERAL
                                      +3*GHSERMO; 6000.00 N !
$
$PHASE ALMO
$
PARAMETER G(ALMO,AL:AL;0)  298.15  +2*GBCCAL; 6000.00 N !
PARAMETER G(ALMO,MO:AL;0)  298.15  -36850+1.0*T+GHSERMO+GHSERAL;
                                6000.00 N !
PARAMETER G(ALMO,AL:MO;0)  298.15  -36850+1.0*T+GHSERAL+GHSERMO;
                                6000.00 N !
PARAMETER G(ALMO,MO:MO;0)  298.15  +2*GHSERMO; 6000.00 N !
PARAMETER G(ALMO,AL,MO:AL;0)  298.15  -5000; 6000.00 N !
PARAMETER G(ALMO,AL:AL,MO;0)  298.15  -5000; 6000.00 N !
PARAMETER G(ALMO,MO:AL,MO;0)  298.15  25000; 6000.00 N !
PARAMETER G(ALMO,MO:AL,MO;1)  298.15  -10000; 6000.00 N !
PARAMETER G(ALMO,AL,MO:MO;0)  298.15  25000; 6000.00 N !
PARAMETER G(ALMO,AL,MO:MO;1)  298.15  -10000; 6000.00 N !
$
$PHASE BCC_A2
$
PARAMETER G(BCC_A2,AL,MO:VA;0)  298.15  -75000+25*T; 6000.00 N !
$
$PHASE BCC_B2
$
$PARAMETER G(BCC_B2,MO:AL:VA;0)  298.15  -7050+1.0*T;  6000.00 N !
$PARAMETER G(BCC_B2,AL:MO:VA;0)  298.15  -7050+1.0*T; 6000.00 N !
$PARAMETER G(BCC_B2,AL,MO:AL:VA;0)  298.15  7050+1.0*T; 6000.00 N !
$PARAMETER G(BCC_B2,AL:AL,MO:VA;0)  298.15  7050+1.0*T; 6000.00 N !
$PARAMETER G(BCC_B2,MO:AL,MO:VA;0)  298.15  7050+1.0*T; 6000.00 N !
$PARAMETER G(BCC_B2,AL,MO:MO:VA;0)  298.15  7050+1.0*T; 6000.00 N !
$For splitting
PARAMETER G(BCC_B2,MO:AL:VA;0)  298.15  -14100+2.0*T;  6000.00 N !
PARAMETER G(BCC_B2,AL:MO:VA;0)  298.15  -14100+2.0*T; 6000.00 N !
$
$PHASE CUB_A15
$
PARAMETER G(CUB_A15,MO:AL;0)  298.15  -89000+20*T-30E-04*T**2+3*GHSERMO
  +GHSERAL; 6000.00 N !
$
$PHASE FCC_A1
$
PARAMETER G(FCC_A1,AL,MO:VA;0)  298.15  -92220+20*T; 6000.00 N !
$
$PHASE HCP_A3
$
PARAMETER G(HCP_A3,AL,MO:VA;0)  298.15  -85570+25*T; 6000.00 N !
$
$PHASE ALTI
$
PARAMETER G(ALTI,MO:AL;0)  298.15  -45000+10.2*T+GFCCMO+GHSERAL;
      6000.00 N !
PARAMETER G(ALTI,AL:MO;0)  298.15  -45000+10.2*T+GHSERAL
  +GFCCMO; 6000.00 N !
PARAMETER G(ALTI,AL,MO:AL;0)  298.15  -60000;        6000.00 N !
PARAMETER G(ALTI,AL,MO:AL;1)  298.15  40000;         6000.00 N !
PARAMETER G(ALTI,AL:AL,MO;0)  298.15  -60000;        6000.00 N !
PARAMETER G(ALTI,AL:AL,MO;1)  298.15  40000;         6000.00 N !
PARAMETER G(ALTI,MO:AL,MO;0) 298.15 0.0; 6000.00 N !
PARAMETER G(ALTI,AL,MO:MO;0) 298.15 0.0; 6000.00 N !
$
$-----------------------------------------------------------------------
$
$                          SYSTEM  AL-NB  (UK )
$
$                          ------------
$
$PHASE LIQUID
$
PARAMETER L(LIQUID,AL,NB;0)  298.15 -91000+25*T;    6000.00 N !
PARAMETER L(LIQUID,AL,NB;1)  298.15 6000;           6000.00 N !
PARAMETER L(LIQUID,AL,NB;2)  298.15 15000;          6000.00 N !
$
$PHASE ALM_D019
$
PARAMETER G(ALM_D019,NB:AL;0) 298.15  -98000+10*T
                                      +3*GHCPNB+GHCPAL; 6000.00 N !
PARAMETER G(ALM_D019,AL:NB;0) 298.15  -98000+22*T
                                      +3*GHCPAL+GHCPNB; 6000.00 N !
PARAMETER L(ALM_D019,AL,NB:AL;0) 298.15 -137400+60*T; 6000.00 N !
PARAMETER L(ALM_D019,AL,NB:NB;0) 298.15 12000; 6000.00 N !
PARAMETER L(ALM_D019,AL:AL,NB;0) 298.15 -45760+20*T; 6000.00 N !
PARAMETER L(ALM_D019,NB:AL,NB;0) 298.15 4000; 6000.00 N !
$
$PHASE AL3M_D022
$
PARAMETER G(AL3M_D022,AL:NB;0)  298.15 -136000+24*T+
                                       3*GHSERAL+GHSERNB;   6000.00 N !
$
$PHASE ALTI
$
PARAMETER G(ALTI,NB:AL;0) 298.15 -44400+5.5*T
                                    +GHSERNB+GHSERAL; 6000.00 N !
PARAMETER G(ALTI,AL:NB;0) 298.15 -44400+5.5*T
                                    +GHSERAL+GHSERNB; 6000.00 N !
PARAMETER L(ALTI,AL,NB:AL;0) 298.15 -80800+30*T; 6000.00 N !
PARAMETER L(ALTI,AL:AL,NB;0) 298.15 -80800+30*T; 6000.00 N !
PARAMETER L(ALTI,NB:AL,NB;0) 298.15 -37600; 6000.00 N !
PARAMETER L(ALTI,AL,NB:NB;0) 298.15 -37600; 6000.00 N !
$
$PHASE BCC_A2
$
PARAMETER L(BCC_A2,AL,NB:VA;0)  298.15 -104050+30*T;    6000.00 N !
PARAMETER L(BCC_A2,AL,NB:VA;1)  298.15 +9140-4*T;    6000.00 N !
PARAMETER L(BCC_A2,AL,NB:VA;2)  298.15 12000;    6000.00 N !
$
$PHASE BCC_B2
$
FUNCTION ALNBB2 298.15 -8650+1.0*T; 6000.00 N !
$$
$PARAMETER G(BCC_B2,AL:NB:VA;0) 298.15 +ALNBB2; 6000.00 N !
$PARAMETER G(BCC_B2,NB:AL:VA;0) 298.15 +ALNBB2; 6000.00 N !
$PARAMETER L(BCC_B2,NB:AL,NB:VA;0) 298.15 -ALNBB2; 6000.00 N !
$PARAMETER L(BCC_B2,AL:AL,NB:VA;0) 298.15 -ALNBB2; 6000.00 N !
$PARAMETER L(BCC_B2,AL,NB:NB:VA;0) 298.15  -ALNBB2; 6000.00 N !
$PARAMETER L(BCC_B2,AL,NB:AL:VA;0) 298.15  -ALNBB2; 6000.00 N !
$
$ For splitting
$2.0*ALNBB2= -17300+2*T
PARAMETER G(BCC_B2,AL:NB:VA;0) 298.15 -17300+2*T; 6000.00 N !
PARAMETER G(BCC_B2,NB:AL:VA;0) 298.15 -17300+2*T; 6000.00 N !
$
$
$PHASE CR3SI-A15
$
PARAMETER G(CR3SI_A15,NB:AL;0) 298.15  -77920+4.88*T
                                  +3*GHSERNB+GHSERAL; 6000.00 N !
PARAMETER L(CR3SI_A15,NB:AL,NB;0) 298.15 -68000+20*T; 6000.00 N !
PARAMETER L(CR3SI_A15,NB:AL,NB;1) 298.15 0.0001; 6000.00 N !
PARAMETER L(CR3SI_A15,NB:AL,NB;2) 298.15 -12000; 6000.00 N !
$
$PHASE FCC_A1
$
PARAMETER L(FCC_A1,AL,NB:VA;0) 298.15  -113500+21.1*T; 6000.00 N !
PARAMETER L(FCC_A1,AL,NB:VA;1) 298.15  5000; 6000.00 N !
PARAMETER L(FCC_A1,AL,NB:VA;2) 298.15  10000; 6000.00 N !
$
$PHASE HCP_A3
$
PARAMETER L(HCP_A3,AL,NB:VA;0) 298.15  -113500+21.1*T; 6000.00 N !
PARAMETER L(HCP_A3,AL,NB:VA;1) 298.15  5000; 6000.00 N !
PARAMETER L(HCP_A3,AL,NB:VA;2) 298.15  10000; 6000.00 N !
$
$PHASE SIGMA
$
PARAMETER G(SIGMA,AL:NB:AL;0) 298.15 -150000+96*T
                                     +26*GHSERAL+4*GHSERNB; 6000.00 N !
PARAMETER G(SIGMA,AL:NB:NB;0) 298.15 -635250+60*T
                                     +8*GHSERAL+22*GHSERNB; 6000.00 N !
PARAMETER L(SIGMA,AL:NB:AL,NB;0) 298.15 -990000+270*T; 6000.00 N !
PARAMETER L(SIGMA,AL:NB:AL,NB;1) 298.15 420000; 6000.00 N !
$
$-----------------------------------------------------------------------
$
$                          SYSTEM  AL-N  (LEO, D9 )
$
$                          ------------
$
$PHASE ALN
$
PARAMETER G(ALN,AL:N;0) 298.15   -338005.5+305.211*T-46.94867*T*LOG(T)
                -1.89068E-03*T**2+874528*T**(-1)+0.13756E-06*T**3;
                6000.00 N !
$
$PHASE BCC_A2
$
PARAMETER G(BCC_A2,AL:N;0)  298.15 23000+10*T+GHSERAL+3*GHSERNN;
                 6000.00 N !
$
$
$PHASE FCC_A1
$
PARAMETER G(FCC_A1,AL:N;0)  298.15 +80*T+GHSERAL+GHSERNN; 6000.00 N !
$
$PHASE HCP_A3
$
PARAMETER G(HCP_A3,AL:N;0)  298.15 +80000+GHSERAL+.5*GHSERNN; 6000.00 N !
$
$PHASE LIQUID
$
PARAMETER G(LIQUID,AL,N;0) 298.15   -336826.61+103.22478*T; 6000.00 N !
$
$--------------------------------------------------------------------
$
$                          SYSTEM  AL-ND  (I1)
$
$                          ------------
$
$PHASE AL_CEND
$
PARAMETER G(AL_CEND,AL:ND;0) 298.15 -99854.84+34.32248*T
                                  +GHSERAL+GHSERND; 6000.00 N !
$
$PHASE ALND2
$
PARAMETER G(ALND2,AL:ND;0) 298.15 -107787.66+37.00017*T
                                  +GHSERAL+2.0*GHSERND; 6000.00 N !
$
$
$PHASE AL11_CEND3L
$
PARAMETER G(AL11_CEND3L,AL:ND;0) 298.15 -548308.18+132.1646*T
                                  +11.0*GHSERAL+3.0*GHSERND; 6000.00 N !
$
$
$PHASE AL11_CEND3H
$
PARAMETER G(AL11_CEND3H,AL:ND;0) 298.15 -526776.18+114.5827*T
                                  +11.0*GHSERAL+3.0*GHSERND; 6000.00 N !
$
$PHASE AL_CEND3L
$
PARAMETER G(AL_CEND3L,AL:ND;0) 298.15 -107474.72+35.0142*T
                                  +GHSERAL+3.0*GHSERND; 6000.00 N !
$
$PHASE AL2_CEND (LAVES_C15)
$
PARAMETER G(AL2_CEND,AL:ND;0)  298.15 -158935.47+41.37165*T
                                  +2.0*GHSERAL+GHSERND; 6000.00 N !
$
$PHASE AL3_CEND
$
PARAMETER G(AL3_CEND,AL:ND;0) 298.15 -181169.24+47.75868*T
                                  +3.0*GHSERAL+GHSERND; 6000.00 N !
$
$ PHASE BCC_A2
$
PARAMETER G(BCC_A2,AL,ND:VA;0) 298.15 -113226+45.05*T; 6000.00 N !
PARAMETER G(BCC_A2,AL,ND:VA;1) 298.15  10340-15.93*T; 6000.00 N !
$
$ PHASE HCP_A3
$
PARAMETER G(HCP_A3,AL,ND:VA;0) 298.15 80*T; 6000.00 N !
$
$ PHASE LIQUID
$
PARAMETER G(LIQUID,AL,ND;0) 298.15 -125909.87+56.16354*T
  -21805836*T**(-1); 6000.00 N !
PARAMETER G(LIQUID,AL,ND;1) 298.15  +35170.81-33.34898*T
  -32643234*T**(-1); 6000.00 N !
$
$
$-----------------------------------------------------------------------
$
$
$
$                          SYSTEM  AL-SI (H. L. LUKAS, update 1994-12-14)
$
$                                        ------------
$
$
$PHASE FCC_A1
$
PARAMETER G(FCC_A1,AL,SI:VA;0)  298.15 -3143.78+0.39297*T; 6000.00 N !
$
$PHASE HCP_A3
$
$PARAMETER L(HCP_A3,AL,SI:VA;0) 298.15 1.0E-4; 6000.00 N !
$
$ LINE BELOW ACCORDING TO TIM's PHONE CALL ON FEB. 19TH. ACCORDING TO LEO,
$ NO DIFFERENCES IN THE RESULTS IF LINE ABOVE USED.
$
PARAMETER L(HCP_A3,AL,SI:VA;0) 298.15 -3143.78+0.39297*T; 6000.00 N !
$
$
$PHASE DIAMOND_A4
$
PARAMETER G(DIAMOND_A4,AL,SI;0)  298.15  113246.16-47.55509*T; 6000.00 N !
$
$PHASE LIQUID
$
PARAMETER G(LIQUID,AL,SI;0)  298.15 -11340.10-1.23394*T; 6000.00 N !
PARAMETER G(LIQUID,AL,SI;1)  298.15  -3530.93+1.35993*T; 6000.00 N !
PARAMETER G(LIQUID,AL,SI;2)  298.15  2265.39; 6000.00 N !
$
$--------------------------------------------------------------------
$
$                          SYSTEM  AL-SN (H.-L. LUKAS)
$
$                          ------------
$
$PHASE BCT_A5
$
PARAMETER G(BCT_A5,AL,SN;0)  298.15 14136.95-4.71231*T; 6000.00 N !
$
$PHASE FCC_A1
$
PARAMETER G(FCC_A1,AL,SN:VA;0)  298.15 45297.84-8.39814*T; 6000.00 N !
$
$PHASE HCP_A3
$
PARAMETER G(HCP_A3,AL,SN:VA;0)  298.15 0.00001; 6000.00 N !
$
$PHASE LIQUID
$
PARAMETER G(LIQUID,AL,SN;0)  298.15 16329.85-4.98306*T; 6000.00 N !
PARAMETER G(LIQUID,AL,SN;1)  298.15   4111.97-1.15145*T; 6000.00 N !
PARAMETER G(LIQUID,AL,SN;2)  298.15   1765.43-0.57390*T; 6000.00 N !
$
$------------------------------------------------------------------------
$
$                          SYSTEM  AL-TA (UK1)
$
$                          ------------
$
$
$PHASE LIQUID
$
PARAMETER L(LIQUID,AL,TA;0)  298.15  -108000+30*T; 6000.00 N !
PARAMETER L(LIQUID,AL,TA;1)  298.15  6000; 6000.00 N !
PARAMETER L(LIQUID,AL,TA;2)  298.15  17000; 6000.00 N !
$
$PHASE AL3M_D022
$
PARAMETER G(AL3M_D022,AL:TA;0)  298.15  -130456+23*T
                                         +3*GHSERAL+GHSERTA; 6000.00 N !
$
$PHASE  AL3TA2_H
$
PARAMETER G(AL3TA2_H,AL:TA;0)  298.15 -145000+17.325*T
                                      +3*GHSERAL+2*GHSERTA; 6000.00 N !
$
$PHASE  AL3TA2_L
$
PARAMETER G(AL3TA2_L,AL:TA;0)  298.15 -155000+24*T
                                      +3*GHSERAL+2*GHSERTA; 6000.00 N !
$
$PHASE  BCC_A2
$
