Repository: seminaia/simulations

File: CALPHAD/fe_mn_sn_c.tdb (part 3 of 6)
$$$$$$$$$$$$$$$$$$$$$$$$$$$$$$$$$$$$$$$$$$$$$$$$$$$$$$$$$$$$$$$$$$$$$$$$$$$$$$
PARAMETER G(ALTI,AL:V;0) 298.15 -56000.0 + GFCCV + GHSERAL + 8.0 * T; 6000.0
   N !
PARAMETER G(ALTI,TA:AL;0) 298.15 -71000.0 + GHSERAL + GFCCTA + 15.0 * T;
   6000.0 N !
PARAMETER G(ALTI,TA:TA;0) 298.15 2.0 * GFCCTA; 6000.0 N !
PARAMETER G(ALTI,TA:TI;0) 298.15 4250.0 + GFCCTI + GFCCTA; 6000.0 N !
PARAMETER G(ALTI,TA:V;0) 298.15 0.0; 6000.0 N !
PARAMETER G(ALTI,TI:AL;0) 298.15 -79644.0 + GHSERTI + GHSERAL + 19.2 * T;
   6000.0 N !
PARAMETER G(ALTI,TI:TA;0) 298.15 4250.0 + GFCCTA + GFCCTI; 6000.0 N !
PARAMETER G(ALTI,TI:TI;0) 298.15 2.0 * GFCCTI; 6000.0 N !
PARAMETER G(ALTI,TI:V;0) 298.15 245018.5 + GFCCV + GFCCTI; 6000.0 N !
PARAMETER G(ALTI,V:AL;0) 298.15 -56000.0 + GFCCV + GHSERAL; 6000.0 N !
PARAMETER G(ALTI,V:TA;0) 298.15 0.0; 6000.0 N !
PARAMETER G(ALTI,V:TI;0) 298.15 245018.5 + GFCCV + GFCCTI; 6000.0 N !
PARAMETER G(ALTI,V:V;0) 298.15 2.0 * GFCCV; 6000.0 N !
PARAMETER G(ALTI,AL:AL,TA;0) 298.15 -56000.0 + 10.0 * T; 6000.0 N !
PARAMETER G(ALTI,AL:AL,TA;1) 298.15 30000.0; 6000.0 N !
PARAMETER G(ALTI,AL:AL,TA;2) 298.15 20000.0; 6000.0 N !
PARAMETER G(ALTI,AL:AL,TI;0) 298.15 -89892.0 + 44.0 * T; 6000.0 N !
PARAMETER G(ALTI,AL:AL,TI;1) 298.15 30000.0; 6000.0 N !
PARAMETER G(ALTI,AL:AL,TI;2) 298.15 20000.0; 6000.0 N !
PARAMETER G(ALTI,AL:TA,TI;0) 298.15 -11000.0; 6000.0 N !
PARAMETER G(ALTI,AL,TA:AL;0) 298.15 -56000.0 + 20.0 * T; 6000.0 N !
PARAMETER G(ALTI,AL,TA:AL;1) 298.15 30000.0; 6000.0 N !
PARAMETER G(ALTI,AL,TA:AL;2) 298.15 20000.0; 6000.0 N !
PARAMETER G(ALTI,AL,TI:AL;0) 298.15 -89892.0 + 44.0 * T; 6000.0 N !
PARAMETER G(ALTI,AL,TI:AL;1) 298.15 30000.0; 6000.0 N !
PARAMETER G(ALTI,AL,TI:AL;2) 298.15 20000.0; 6000.0 N !
PARAMETER G(ALTI,AL,TI:TA;0) 298.15 -15134.0-2.36 * T; 6000.0 N !
PARAMETER G(ALTI,AL,TI:TI;0) 298.15 -15134.0-2.36 * T; 6000.0 N !
PARAMETER G(ALTI,TA:AL,TI;0) 298.15 -15134.0-2.36 * T; 6000.0 N !
PARAMETER G(ALTI,TA:TA,TI;0) 298.15 4250.0; 6000.0 N !
PARAMETER G(ALTI,TA,TI:AL;0) 298.15 -11000.0; 6000.0 N !
PARAMETER G(ALTI,TA,TI:TA;0) 298.15 4250.0; 6000.0 N !
PARAMETER G(ALTI,TA,TI:TI;0) 298.15 4250.0; 6000.0 N !
PARAMETER G(ALTI,TI:AL,TI;0) 298.15 -15134.0-2.36 * T; 6000.0 N !
PARAMETER G(ALTI,TI:TA,TI;0) 298.15 4250.0; 6000.0 N !


$$$$$$$$$$$$$$$$$$$$$$$$$$$$$$$$$$$$$$$$$$$$$$$$$$$$$$$$$$$$$$$$$$$$$$$$$$$$$$
$                                    ALY                                     $
$$$$$$$$$$$$$$$$$$$$$$$$$$$$$$$$$$$$$$$$$$$$$$$$$$$$$$$$$$$$$$$$$$$$$$$$$$$$$$

PARAMETER G(ALY,AL:Y;0) 298.15 -173810.0 + GHSERY + GHSERAL + 40.86834 * T;
   6000.0 N !


$$$$$$$$$$$$$$$$$$$$$$$$$$$$$$$$$$$$$$$$$$$$$$$$$$$$$$$$$$$$$$$$$$$$$$$$$$$$$$
$                                    ALY2                                    $
$$$$$$$$$$$$$$$$$$$$$$$$$$$$$$$$$$$$$$$$$$$$$$$$$$$$$$$$$$$$$$$$$$$$$$$$$$$$$$

PARAMETER G(ALY2,AL:Y;0) 298.15 -190908.0 + 2.0 * GHSERY + GHSERAL + 44.38629
   * T; 6000.0 N !


$$$$$$$$$$$$$$$$$$$$$$$$$$$$$$$$$$$$$$$$$$$$$$$$$$$$$$$$$$$$$$$$$$$$$$$$$$$$$$
$                                    ALZR                                    $
$$$$$$$$$$$$$$$$$$$$$$$$$$$$$$$$$$$$$$$$$$$$$$$$$$$$$$$$$$$$$$$$$$$$$$$$$$$$$$

PARAMETER G(ALZR,AL:ZR;0) 298.15 -89000.0 + GHSERZR + GHSERAL + 17.0384 * T;
   6000.0 N !


$$$$$$$$$$$$$$$$$$$$$$$$$$$$$$$$$$$$$$$$$$$$$$$$$$$$$$$$$$$$$$$$$$$$$$$$$$$$$$
$                                   ALZR2                                    $
$$$$$$$$$$$$$$$$$$$$$$$$$$$$$$$$$$$$$$$$$$$$$$$$$$$$$$$$$$$$$$$$$$$$$$$$$$$$$$

PARAMETER G(ALZR2,AL:ZR;0) 298.15 -100125.0 + 2.0 * GHSERZR + GHSERAL +
   17.553 * T; 6000.0 N !


$$$$$$$$$$$$$$$$$$$$$$$$$$$$$$$$$$$$$$$$$$$$$$$$$$$$$$$$$$$$$$$$$$$$$$$$$$$$$$
$                                   ALZR3                                    $
$$$$$$$$$$$$$$$$$$$$$$$$$$$$$$$$$$$$$$$$$$$$$$$$$$$$$$$$$$$$$$$$$$$$$$$$$$$$$$

PARAMETER G(ALZR3,AL:ZR;0) 298.15 -108000.0 + 3.0 * GHSERZR + GHSERAL + 22.38
   * T; 6000.0 N !


$$$$$$$$$$$$$$$$$$$$$$$$$$$$$$$$$$$$$$$$$$$$$$$$$$$$$$$$$$$$$$$$$$$$$$$$$$$$$$
$                                  AL_CEND                                   $
$$$$$$$$$$$$$$$$$$$$$$$$$$$$$$$$$$$$$$$$$$$$$$$$$$$$$$$$$$$$$$$$$$$$$$$$$$$$$$

PARAMETER G(AL_CEND,AL:CE;0) 298.15 -91840.2 + GHSERCE + GHSERAL + 26.3712 *
   T; 6000.0 N !
PARAMETER G(AL_CEND,AL:ND;0) 298.15 -99854.84 + GHSERND + GHSERAL + 34.32248
   * T; 6000.0 N !


$$$$$$$$$$$$$$$$$$$$$$$$$$$$$$$$$$$$$$$$$$$$$$$$$$$$$$$$$$$$$$$$$$$$$$$$$$$$$$
$                                 AL_CEND3H                                  $
$$$$$$$$$$$$$$$$$$$$$$$$$$$$$$$$$$$$$$$$$$$$$$$$$$$$$$$$$$$$$$$$$$$$$$$$$$$$$$

PARAMETER G(AL_CEND3H,AL:CE;0) 298.15 -96754.6 + 3.0 * GHSERCE + GHSERAL +
   21.3835 * T; 6000.0 N !


$$$$$$$$$$$$$$$$$$$$$$$$$$$$$$$$$$$$$$$$$$$$$$$$$$$$$$$$$$$$$$$$$$$$$$$$$$$$$$
$                                 AL_CEND3L                                  $
$$$$$$$$$$$$$$$$$$$$$$$$$$$$$$$$$$$$$$$$$$$$$$$$$$$$$$$$$$$$$$$$$$$$$$$$$$$$$$

PARAMETER G(AL_CEND3L,AL:CE;0) 298.15 -100750.92 + 3.0 * GHSERCE + GHSERAL +
   29.0234 * T; 6000.0 N !
PARAMETER G(AL_CEND3L,AL:ND;0) 298.15 -107474.72 + 3.0 * GHSERND + GHSERAL +
   35.0142 * T; 6000.0 N !


$$$$$$$$$$$$$$$$$$$$$$$$$$$$$$$$$$$$$$$$$$$$$$$$$$$$$$$$$$$$$$$$$$$$$$$$$$$$$$
$                                    B2M                                     $
$$$$$$$$$$$$$$$$$$$$$$$$$$$$$$$$$$$$$$$$$$$$$$$$$$$$$$$$$$$$$$$$$$$$$$$$$$$$$$

PARAMETER G(B2M,B:HF;0) 298.15 -351445.0-5200000000.0 * T**(-3.0)-0.0036789 *
   T**(2.0)-73.868 * T * LOG(T) + 1517800.0 * T**(-1.0) + 469.146 * T; 6000.0
   N !
PARAMETER G(B2M,B:TI;0) 298.15 -318253.47 + GHSERTI + 2.0 * GHSERBB +
   0.002843367 * T**(2.0) + 0.799221 * T * LOG(T)-2.5557 * T; 6000.0 N !
PARAMETER G(B2M,B:HF,TI;0) 298.15 7223.32 + 1.75379 * T; 6000.0 N !


$$$$$$$$$$$$$$$$$$$$$$$$$$$$$$$$$$$$$$$$$$$$$$$$$$$$$$$$$$$$$$$$$$$$$$$$$$$$$$
$                                    B2TI                                    $
$$$$$$$$$$$$$$$$$$$$$$$$$$$$$$$$$$$$$$$$$$$$$$$$$$$$$$$$$$$$$$$$$$$$$$$$$$$$$$

PARAMETER G(B2TI,B:TI;0) 298.15 0.0; 6000.0 N !


$$$$$$$$$$$$$$$$$$$$$$$$$$$$$$$$$$$$$$$$$$$$$$$$$$$$$$$$$$$$$$$$$$$$$$$$$$$$$$
$                                    B3SI                                    $
$$$$$$$$$$$$$$$$$$$$$$$$$$$$$$$$$$$$$$$$$$$$$$$$$$$$$$$$$$$$$$$$$$$$$$$$$$$$$$

PARAMETER G(B3SI,B:SI:B;0) 298.15 112000.0 + 2.0 * GHSERSI + 12.0 * GHSERBB;
   6000.0 N !
PARAMETER G(B3SI,B:SI:SI;0) 298.15 1120000.0 + 8.0 * GHSERSI + 6.0 * GHSERBB;
   6000.0 N !
PARAMETER G(B3SI,B:SI:B,SI;0) 298.15 -2400475.0 + 240.0475 * T; 6000.0 N !


$$$$$$$$$$$$$$$$$$$$$$$$$$$$$$$$$$$$$$$$$$$$$$$$$$$$$$$$$$$$$$$$$$$$$$$$$$$$$$
$                                    B4C                                     $
$$$$$$$$$$$$$$$$$$$$$$$$$$$$$$$$$$$$$$$$$$$$$$$$$$$$$$$$$$$$$$$$$$$$$$$$$$$$$$

PARAMETER G(B4C,B11C:B2;0) 298.15 -170978.12 + GHSERCC + 13.0 * GHSERBB +
   22.909095 * T; 6000.0 N !
PARAMETER G(B4C,B11C:C2B;0) 298.15 -347121.82 + 3.0 * GHSERCC + 12.0 *
   GHSERBB + 22.909095 * T; 6000.0 N !
PARAMETER G(B4C,B11C:CB2;0) 298.15 -304040.52 + 2.0 * GHSERCC + 13.0 *
   GHSERBB + 22.909095 * T; 6000.0 N !
PARAMETER G(B4C,B12:B2;0) 298.15 10000.0 + 14.0 * GHSERBB + 22.909095 * T;
   6000.0 N !
PARAMETER G(B4C,B12:C2B;0) 298.15 -294040.52 + 2.0 * GHSERCC + 13.0 * GHSERBB
   + 22.909095 * T; 6000.0 N !
PARAMETER G(B4C,B12:CB2;0) 298.15 -169978.12 + GHSERCC + 14.0 * GHSERBB +
   22.909095 * T; 6000.0 N !
PARAMETER G(B4C,B11C,B12:B2;0) 298.15 0.0001; 6000.0 N !


$$$$$$$$$$$$$$$$$$$$$$$$$$$$$$$$$$$$$$$$$$$$$$$$$$$$$$$$$$$$$$$$$$$$$$$$$$$$$$
$                                    B4M3                                    $
$$$$$$$$$$$$$$$$$$$$$$$$$$$$$$$$$$$$$$$$$$$$$$$$$$$$$$$$$$$$$$$$$$$$$$$$$$$$$$

PARAMETER G(B4M3,B:HF;0) 298.15 -535000.0 + 3.0 * GHSERHF + 4.0 *
   GHSERBB-14.5754 * T; 6000.0 N !
PARAMETER G(B4M3,B:TI;0) 298.15 -660745.8 + 3.0 * GHSERTI + 4.0 * GHSERBB +
   2.162216 * T * LOG(T) + 4.3472923 * T; 6000.0 N !
PARAMETER G(B4M3,B:HF,TI;1) 298.15 115124.0-49.5166 * T; 6000.0 N !


$$$$$$$$$$$$$$$$$$$$$$$$$$$$$$$$$$$$$$$$$$$$$$$$$$$$$$$$$$$$$$$$$$$$$$$$$$$$$$
$                                   B4TI3                                    $
$$$$$$$$$$$$$$$$$$$$$$$$$$$$$$$$$$$$$$$$$$$$$$$$$$$$$$$$$$$$$$$$$$$$$$$$$$$$$$

PARAMETER G(B4TI3,B:TI;0) 298.15 0.0; 6000.0 N !


$$$$$$$$$$$$$$$$$$$$$$$$$$$$$$$$$$$$$$$$$$$$$$$$$$$$$$$$$$$$$$$$$$$$$$$$$$$$$$
$                                    B6SI                                    $
$$$$$$$$$$$$$$$$$$$$$$$$$$$$$$$$$$$$$$$$$$$$$$$$$$$$$$$$$$$$$$$$$$$$$$$$$$$$$$

PARAMETER G(B6SI,B:SI:B;0) 298.15 729824.4 + 23.0 * GHSERSI + 258.0 *
   GHSERBB-72.98244 * T; 6000.0 N !
PARAMETER G(B6SI,B:SI:SI;0) 298.15 5454560.0 + 71.0 * GHSERSI + 210.0 *
   GHSERBB-545.456 * T; 6000.0 N !
PARAMETER G(B6SI,B:SI:B,SI;0) 298.15 -15715630.0 + 1571.563 * T; 6000.0 N !


$$$$$$$$$$$$$$$$$$$$$$$$$$$$$$$$$$$$$$$$$$$$$$$$$$$$$$$$$$$$$$$$$$$$$$$$$$$$$$
$                                   BCC_A2                                   $
$$$$$$$$$$$$$$$$$$$$$$$$$$$$$$$$$$$$$$$$$$$$$$$$$$$$$$$$$$$$$$$$$$$$$$$$$$$$$$

PARAMETER BMAGN(BCC_A2,FE:VA;0) 298.15 2.22; 6000.0 N !
PARAMETER BMAGN(BCC_A2,MN:VA;0) 298.15 -0.27; 6000.0 N !
PARAMETER BMAGN(BCC_A2,NI:VA;0) 298.15 0.85; 6000.0 N !
PARAMETER G(BCC_A2,AL:N;0) 298.15 23000.0 + 3.0 * GHSERNN + GHSERAL + 10.0 *
   T; 6000.0 N !
PARAMETER G(BCC_A2,AL:VA;0) 298.15 GBCCAL; 6000.0 N !
PARAMETER G(BCC_A2,CE:VA;0) 298.15 -1354.69-0.029098402 * T**(2.0)-7.7305867
   * T * LOG(T)-196303.0 * T**(-1.0) + 4.784299E-06 * T**(3.0)-5.21501 * T;
   1000.0 Y -12101.106-37.6142 * T * LOG(T) + 187.449688 * T; 1072.0 Y
   -11950.375-5.7145E-05 * T**(2.0)-37.4627992 * T * LOG(T)-25897.0 *
   T**(-1.0) + 2.348E-09 * T**(3.0) + 186.333811 * T; 6000.0 N !
PARAMETER G(BCC_A2,CU:VA;0) 298.15 4017.0 + GHSERCU-1.255 * T; 6000.0 N !
PARAMETER G(BCC_A2,FE:VA;0) 298.15 GHSERFE; 6000.0 N !
PARAMETER G(BCC_A2,HF:B;0) 298.15 -137926.0 + 3.0 * GHSERBB + GBCCHF; 6000.0
   N !
PARAMETER G(BCC_A2,HF:C;0) 298.15 -75417.6-0.00385324 * T**(2.0)-90.8379 * T
   * LOG(T) + 2223284.0 * T**(-1.0) + 584.036 * T; 6000.0 N !
PARAMETER G(BCC_A2,HF:VA;0) 298.15 GBCCHF; 6000.0 N !
PARAMETER G(BCC_A2,LI:VA;0) 298.15 GHSERLI; 6000.0 N !
PARAMETER G(BCC_A2,MG:VA;0) 298.15 3100.0 + GHSERMG-2.1 * T; 6000.0 N !
PARAMETER G(BCC_A2,MN:VA;0) 298.15 -3235.3-0.00744271 * T**(2.0)-23.7 * T *
   LOG(T) + 60000.0 * T**(-1.0) + 127.85 * T; 1519.0 Y -23188.83 +
   1.265152E+30 * T**(-9.0)-48.0 * T * LOG(T) + 307.7043 * T; 6000.0 N !
PARAMETER G(BCC_A2,ND:VA;0) 298.15 -6965.635 + 0.000556125 * T**(2.0)-27.0858
   * T * LOG(T) + 34887.0 * T**(-1.0)-2.6923E-06 * T**(3.0) + 110.556109 * T;
   400.0 Y 7312.2-0.050479 * T**(2.0) + 14.9956777 * T * LOG(T)-831810.0 *
   T**(-1.0) + 7.287217E-06 * T**(3.0)-153.033976 * T; 1128.0 Y
   -18030.266-44.5596 * T * LOG(T) + 239.677322 * T; 1289.0 Y
   334513.017-0.156030778 * T**(2.0) + 311.409193 * T * LOG(T)-64319604.0 *
   T**(-1.0) + 1.2408421E-05 * T**(3.0)-2363.9199 * T; 1800.0 N !
PARAMETER G(BCC_A2,NI:VA;0) 298.15 8715.084 + GHSERNI-3.556 * T; 6000.0 N !
PARAMETER G(BCC_A2,SI:VA;0) 298.15 47000.0 + GHSERSI-22.5 * T; 6000.0 N !
PARAMETER G(BCC_A2,SN:VA;0) 298.15 4400.0 + GHSERSN-6.0 * T; 3000.0 N !
PARAMETER G(BCC_A2,TA:VA;0) 298.15 GHSERTA; 6000.0 N !
PARAMETER G(BCC_A2,TI:B;0) 298.15 -200000.0 + 3.0 * GHSERBB + GHSERTI + 14.0
   * T; 6000.0 N !
PARAMETER G(BCC_A2,TI:C;0) 298.15 2295533.0 + 2.0 * GHSERCC + GHSERTIC;
   6000.0 N !
PARAMETER G(BCC_A2,TI:N;0) 298.15 2604201.62 + 2.0 * GHSERNN + GHSERTIN +
   118.04 * T; 6000.0 N !
PARAMETER G(BCC_A2,TI:VA;0) 298.15 GBCCTI; 6000.0 N !
PARAMETER G(BCC_A2,V:N;0) 298.15 843000.0 + 3.0 * GHSERNN + GHSERV; 6000.0 N !
PARAMETER G(BCC_A2,V:VA;0) 298.15 GHSERV; 6000.0 N !
PARAMETER G(BCC_A2,Y:VA;0) 298.15 -1861.198-0.007995833 * T**(2.0)-20.940576
   * T * LOG(T)-54349.0 * T**(-1.0) + 7.58716E-07 * T**(3.0) + 97.522398 * T;
   1752.0 Y -10207.724-35.0201 * T * LOG(T) + 195.741984 * T; 1799.0 Y
   104813.954 + 39.8075986 * T * LOG(T)-386.167564 * T; 3700.0 N !
PARAMETER G(BCC_A2,ZN:VA;0) 298.15 GBCCZN; 6000.0 N !
PARAMETER G(BCC_A2,ZR:VA;0) 298.15 7302.056 + GHSERZR-7.6142894E-11 *
   T**(4.0) + 0.004037826 * T**(2.0)-1.445606 * T * LOG(T)-9737.0 *
   T**(-1.0)-9.7289735E-09 * T**(3.0)-0.70335 * T; 2128.0 Y -4620.034 +
   1.41035E+32 * T**(-9.0) + 1.55998 * T; 6000.0 N !
PARAMETER G(BCC_A2,AL,CE:VA;0) 298.15 80.0 * T; 6000.0 N !
PARAMETER G(BCC_A2,AL,CU:VA;0) 298.15 -73554.0 + 4.0 * T; 6000.0 N !
PARAMETER G(BCC_A2,AL,CU:VA;1) 298.15 51500.0-11.84 * T; 6000.0 N !
PARAMETER G(BCC_A2,AL,FE:VA;0) 298.15 -4.0 * W1 + 4.0 * L0BCC; 6000.0 N !
PARAMETER G(BCC_A2,AL,FE:VA;1) 298.15 8.0 * L1BCC; 6000.0 N !
PARAMETER G(BCC_A2,AL,LI:VA;0) 298.15 -27000.0 + 8.0 * T; 6000.0 N !
PARAMETER G(BCC_A2,AL,LI:VA;1) 298.15 1E-06; 6000.0 N !
PARAMETER G(BCC_A2,AL,LI:VA;2) 298.15 3000.0; 6000.0 N !
PARAMETER G(BCC_A2,AL,MN:VA;0) 298.15 -120077.0 + 52.851 * T; 6000.0 N !
PARAMETER G(BCC_A2,AL,MN:VA;1) 298.15 -40652.0 + 29.2764 * T; 6000.0 N !
PARAMETER G(BCC_A2,AL,ND:VA;0) 298.15 -113226.0 + 45.05 * T; 6000.0 N !
PARAMETER G(BCC_A2,AL,ND:VA;1) 298.15 10340.0-15.93 * T; 6000.0 N !
PARAMETER G(BCC_A2,AL,TA:VA;0) 298.15 -89000.0 + 30.0 * T; 6000.0 N !
PARAMETER G(BCC_A2,AL,TA:VA;1) 298.15 -5000.0; 6000.0 N !
PARAMETER G(BCC_A2,AL,TA:VA;2) 298.15 15000.0; 6000.0 N !
PARAMETER G(BCC_A2,AL,TI:N;0) 298.15 -200000.0; 6000.0 N !
PARAMETER G(BCC_A2,AL,TI:VA;0) 298.15 -128500.0 + 39.0 * T; 6000.0 N !
PARAMETER G(BCC_A2,AL,TI:VA;1) 298.15 6000.0; 6000.0 N !
PARAMETER G(BCC_A2,AL,TI:VA;2) 298.15 21200.0; 6000.0 N !
PARAMETER G(BCC_A2,AL,V:VA;0) 298.15 -95000.0 + 20.0 * T; 6000.0 N !
PARAMETER G(BCC_A2,AL,V:VA;1) 298.15 -6000.0; 6000.0 N !
PARAMETER G(BCC_A2,AL,Y:VA;0) 298.15 90.0 * T; 6000.0 N !
PARAMETER G(BCC_A2,AL,ZR:VA;0) 298.15 -122300.0 + 32.0 * T; 6000.0 N !
PARAMETER G(BCC_A2,AL,ZR:VA;1) 298.15 -11000.0; 6000.0 N !
PARAMETER G(BCC_A2,AL,ZR:VA;2) 298.15 15000.0; 6000.0 N !
PARAMETER G(BCC_A2,CE,MG:VA;0) 298.15 -27000.0 + 3.3 * T; 6000.0 N !
PARAMETER G(BCC_A2,CE,MG:VA;1) 298.15 25338.56-11.86885 * T; 6000.0 N !
PARAMETER G(BCC_A2,CE,MG:VA;2) 298.15 -15106.9; 6000.0 N !
PARAMETER G(BCC_A2,CU,FE:VA;0) 298.15 39258.0-4.14983 * T; 6000.0 N !
PARAMETER G(BCC_A2,CU,LI:VA;0) 298.15 50000.0; 6000.0 N !
PARAMETER G(BCC_A2,CU,MG:VA;0) 298.15 -10000.0; 6000.0 N !
PARAMETER G(BCC_A2,CU,NI:VA;0) 298.15 8047.72 + 3.42217 * T; 6000.0 N !
PARAMETER G(BCC_A2,CU,NI:VA;1) 298.15 -2041.3 + 0.99714 * T; 6000.0 N !
PARAMETER G(BCC_A2,CU,SI:VA;0) 298.15 -21740.0 + 3.9 * T; 6000.0 N !
PARAMETER G(BCC_A2,CU,SI:VA;1) 298.15 -40000.0-4.39 * T; 6000.0 N !
PARAMETER G(BCC_A2,CU,SI:VA;2) 298.15 -100.0; 6000.0 N !
PARAMETER G(BCC_A2,CU,Y:VA;0) 298.15 80.0 * T; 6000.0 N !
PARAMETER G(BCC_A2,CU,ZN:VA;0) 298.15 -51595.88 + 13.064 * T; 6000.0 N !
PARAMETER G(BCC_A2,CU,ZN:VA;1) 298.15 7562.12-6.45432 * T; 6000.0 N !
PARAMETER G(BCC_A2,CU,ZN:VA;2) 298.15 30743.74-29.915 * T; 6000.0 N !
PARAMETER G(BCC_A2,CU,ZR:VA;0) 298.15 -7381.13; 6000.0 N !
PARAMETER G(BCC_A2,FE,MG:VA;0) 298.15 65700.0; 6000.0 N !
PARAMETER G(BCC_A2,FE,MN:VA;0) 298.15 -2759.0 + 1.237 * T; 6000.0 N !
PARAMETER G(BCC_A2,FE,SI:VA;0) 298.15 -4.0 * FESIW1 + 4.0 * FSL0BCC; 6000.0 N
   !
PARAMETER G(BCC_A2,FE,SI:VA;1) 298.15 8.0 * FSL1BCC; 6000.0 N !
PARAMETER G(BCC_A2,FE,SI:VA;2) 298.15 16.0 * FSL2BCC; 6000.0 N !
PARAMETER G(BCC_A2,FE,TI:VA;0) 298.15 -52400.65 + 10.7268 * T; 6000.0 N !
PARAMETER G(BCC_A2,FE,TI:VA;1) 298.15 -7442.0 + 0.41968 * T; 6000.0 N !
PARAMETER G(BCC_A2,HF:B,C;0) 298.15 0.0001; 6000.0 N !
PARAMETER G(BCC_A2,HF:C,VA;0) 298.15 -435839.0; 6000.0 N !
PARAMETER G(BCC_A2,HF,TI:VA;0) 298.15 3003.24-7.4114 * T; 6000.0 N !
PARAMETER G(BCC_A2,LI,MG:VA;0) 298.15 -18335.0 + 8.49 * T; 6000.0 N !
PARAMETER G(BCC_A2,LI,MG:VA;1) 298.15 3481.0; 6000.0 N !
PARAMETER G(BCC_A2,LI,MG:VA;2) 298.15 2658.0-0.114 * T; 6000.0 N !
PARAMETER G(BCC_A2,LI,ZR:VA;0) 298.15 100000.0; 6000.0 N !
PARAMETER G(BCC_A2,MG,MN:VA;0) 298.15 70000.0; 6000.0 N !
PARAMETER G(BCC_A2,MG,NI:VA;0) 298.15 80.0 * T; 6000.0 N !
PARAMETER G(BCC_A2,MG,Y:VA;0) 298.15 -38570.0 + 15.0 * T; 6000.0 N !
PARAMETER G(BCC_A2,MG,Y:VA;1) 298.15 -8204.21; 6000.0 N !
PARAMETER G(BCC_A2,MG,ZN:VA;0) 298.15 -10000.0; 6000.0 N !
PARAMETER G(BCC_A2,MG,ZR:VA;0) 298.15 5720.44 + 50.11642 * T; 6000.0 N !
PARAMETER G(BCC_A2,MN,SI:VA;0) 298.15 -89620.7 + 2.94097 * T; 6000.0 N !
PARAMETER G(BCC_A2,MN,SI:VA;1) 298.15 -7500.0; 6000.0 N !
PARAMETER G(BCC_A2,MN,TI:VA;0) 298.15 -23200.0 + 20.0 * T; 6000.0 N !
PARAMETER G(BCC_A2,MN,TI:VA;1) 298.15 -1000.0; 6000.0 N !
PARAMETER G(BCC_A2,MN,ZR:VA;0) 298.15 -2135.3475-0.13258 * T; 6000.0 N !
PARAMETER G(BCC_A2,MN,ZR:VA;1) 298.15 -4084.0; 6000.0 N !
PARAMETER G(BCC_A2,NI,V:VA;0) 298.15 -30513.8 + 12.6138 * T; 6000.0 N !
PARAMETER G(BCC_A2,SI,TI:VA;0) 298.15 -275629.1 + 42.5094 * T; 6000.0 N !
PARAMETER G(BCC_A2,SI,TI:VA;1) 298.15 25025.35-2.00203 * T; 6000.0 N !
PARAMETER G(BCC_A2,SI,TI:VA;2) 298.15 83940.65-6.71526 * T; 6000.0 N !
PARAMETER G(BCC_A2,SI,V:VA;0) 298.15 -164505.0 + 30.1 * T; 6000.0 N !
PARAMETER G(BCC_A2,SI,V:VA;1) 298.15 37000.0; 6000.0 N !
PARAMETER G(BCC_A2,SI,V:VA;2) 298.15 20000.0; 6000.0 N !
PARAMETER G(BCC_A2,SI,Y:VA;0) 298.15 80.0 * T; 6000.0 N !
PARAMETER G(BCC_A2,SI,ZN:VA;0) 298.15 80.0 * T; 6000.0 N !
PARAMETER G(BCC_A2,SI,ZR:VA;0) 298.15 80.0 * T; 6000.0 N !
PARAMETER G(BCC_A2,SN,TI:VA;0) 298.15 -115000.0 + 6.77583 * T; 3000.0 N !
PARAMETER G(BCC_A2,SN,TI:VA;1) 298.15 45000.0 + 1.58018 * T; 3000.0 N !
PARAMETER G(BCC_A2,SN,ZN:VA;0) 298.15 6514.76 + 25.70957 * T; 6000.0 N !
PARAMETER G(BCC_A2,SN,ZR:VA;0) 298.15 -101199.78-71.129857 * T; 6000.0 N !
PARAMETER G(BCC_A2,SN,ZR:VA;1) 298.15 55000.0; 6000.0 N !
PARAMETER G(BCC_A2,SN,ZR:VA;2) 298.15 26102.296; 6000.0 N !
PARAMETER G(BCC_A2,TA,TI:VA;0) 298.15 12000.0; 6000.0 N !
PARAMETER G(BCC_A2,TA,TI:VA;1) 298.15 -2500.0; 6000.0 N !
PARAMETER G(BCC_A2,TI:B,VA;0) 298.15 -260162.96 + 156.48207 * T; 6000.0 N !
PARAMETER G(BCC_A2,TI:C,VA;0) 298.15 -2590609.0; 6000.0 N !
PARAMETER G(BCC_A2,TI:N,VA;0) 298.15 -3215338.17; 6000.0 N !
PARAMETER G(BCC_A2,TI,V:VA;0) 298.15 10500.0-1.5 * T; 6000.0 N !
PARAMETER G(BCC_A2,TI,V:VA;1) 298.15 2000.0; 6000.0 N !
PARAMETER G(BCC_A2,TI,V:VA;2) 298.15 1000.0; 6000.0 N !
PARAMETER G(BCC_A2,V:N,VA;0) 298.15 -1680000.0 + 325.0 * T; 6000.0 N !
PARAMETER G(BCC_A2,V,ZR:VA;0) 298.15 21876.0 + 7.76081 * T; 6000.0 N !
PARAMETER G(BCC_A2,V,ZR:VA;1) 298.15 8995.72-0.8968 * T; 6000.0 N !
PARAMETER G(BCC_A2,AL,CU,ZN:VA;0) 298.15 -30000.0; 6000.0 N !
PARAMETER G(BCC_A2,AL,CU,ZN:VA;1) 298.15 -10000.0; 6000.0 N !
PARAMETER G(BCC_A2,AL,CU,ZN:VA;2) 298.15 -10000.0; 6000.0 N !
PARAMETER G(BCC_A2,AL,TA,TI:VA;0) 298.15 -10000.0; 6000.0 N !
PARAMETER G(BCC_A2,AL,TI:N,VA;0) 298.15 -200000.0; 6000.0 N !
PARAMETER G(BCC_A2,AL,TI,V:VA;0) 298.15 32045.963; 6000.0 N !
PARAMETER TC(BCC_A2,FE:VA;0) 298.15 1043.0; 6000.0 N !
PARAMETER TC(BCC_A2,MN:VA;0) 298.15 -580.0; 6000.0 N !
PARAMETER TC(BCC_A2,NI:VA;0) 298.15 575.0; 6000.0 N !
PARAMETER TC(BCC_A2,AL,FE:VA;1) 298.15 504.0; 6000.0 N !
PARAMETER TC(BCC_A2,FE,MN:VA;0) 298.15 123.0; 6000.0 N !
PARAMETER TC(BCC_A2,FE,SI:VA;1) 298.15 8.0 * ETCFESI; 6000.0 N !


$$$$$$$$$$$$$$$$$$$$$$$$$$$$$$$$$$$$$$$$$$$$$$$$$$$$$$$$$$$$$$$$$$$$$$$$$$$$$$
$                                   BCC_B2                                   $
$$$$$$$$$$$$$$$$$$$$$$$$$$$$$$$$$$$$$$$$$$$$$$$$$$$$$$$$$$$$$$$$$$$$$$$$$$$$$$

PARAMETER G(BCC_B2,AL:FE:VA;0) 298.15 -2.0 * ALFEW1; 6000.0 N !
PARAMETER G(BCC_B2,AL:TA:VA;0) 298.15 -16500.0 + 2.0 * T; 6000.0 N !
PARAMETER G(BCC_B2,AL:TI:VA;0) 298.15 -17500.0 + 2.5 * T; 6000.0 N !
PARAMETER G(BCC_B2,AL:V:VA;0) 298.15 ALVB2; 6000.0 N !
PARAMETER G(BCC_B2,CU:ZN:VA;0) 298.15 -6170.0; 6000.0 N !
PARAMETER G(BCC_B2,FE:AL:VA;0) 298.15 -2.0 * ALFEW1; 6000.0 N !
PARAMETER G(BCC_B2,FE:SI:VA;0) 298.15 -2.0 * FESIW1; 6000.0 N !
PARAMETER G(BCC_B2,MG:MG:VA;0) 298.15 GBCCMG; 6000.0 N !
PARAMETER G(BCC_B2,SI:FE:VA;0) 298.15 -2.0 * FESIW1; 6000.0 N !
PARAMETER G(BCC_B2,TA:AL:VA;0) 298.15 -16500.0 + 2.0 * T; 6000.0 N !
PARAMETER G(BCC_B2,TA:TI:VA;0) 298.15 2.0 * TATIB2; 6000.0 N !
PARAMETER G(BCC_B2,TI:AL:VA;0) 298.15 -17500.0 + 2.5 * T; 6000.0 N !
PARAMETER G(BCC_B2,TI:TA:VA;0) 298.15 2.0 * TATIB2; 6000.0 N !
PARAMETER G(BCC_B2,V:AL:VA;0) 298.15 ALVB2; 6000.0 N !
PARAMETER G(BCC_B2,ZN:CU:VA;0) 298.15 -6170.0; 6000.0 N !
PARAMETER G(BCC_B2,AL,TA:TI:VA;0) 298.15 -1.0 * ALTAB2; 6000.0 N !
PARAMETER G(BCC_B2,AL,TI:TA:VA;0) 298.15 -1.0 * ALTIB2; 6000.0 N !
PARAMETER G(BCC_B2,CU:MG,ZN:VA;0) 298.15 -594.2575-1.74164 * T; 6000.0 N !
PARAMETER G(BCC_B2,CU:MG,ZN:VA;1) 298.15 960.7425-0.93485 * T; 6000.0 N !
PARAMETER G(BCC_B2,CU,MG:ZN:VA;0) 298.15 -2484.5225-0.12806 * T; 6000.0 N !
PARAMETER G(BCC_B2,CU,MG:ZN:VA;1) 298.15 -960.7425 + 0.93485 * T; 6000.0 N !
PARAMETER G(BCC_B2,CU,ZN:MG:VA;0) 298.15 -9813.97 + 3.26598 * T; 6000.0 N !
PARAMETER G(BCC_B2,CU,ZN:MG:VA;1) 298.15 945.365-0.80679 * T; 6000.0 N !
PARAMETER G(BCC_B2,CU,ZN:MG:VA;2) 298.15 1921.485-1.86969 * T; 6000.0 N !
PARAMETER G(BCC_B2,MG:CU,ZN:VA;0) 298.15 -9813.97 + 3.26598 * T; 6000.0 N !
PARAMETER G(BCC_B2,MG:CU,ZN:VA;1) 298.15 945.365-0.80679 * T; 6000.0 N !
PARAMETER G(BCC_B2,MG:CU,ZN:VA;2) 298.15 1921.485-1.86969 * T; 6000.0 N !
PARAMETER G(BCC_B2,MG,ZN:CU:VA;0) 298.15 -594.2575-1.74164 * T; 6000.0 N !
PARAMETER G(BCC_B2,MG,ZN:CU:VA;1) 298.15 960.7425-0.93485 * T; 6000.0 N !
PARAMETER G(BCC_B2,TA:AL,TI:VA;0) 298.15 -1.0 * ALTIB2; 6000.0 N !
PARAMETER G(BCC_B2,TI:AL,TA:VA;0) 298.15 -1.0 * ALTAB2; 6000.0 N !
PARAMETER G(BCC_B2,ZN:CU,MG:VA;0) 298.15 -2484.5225-0.12806 * T; 6000.0 N !
PARAMETER G(BCC_B2,ZN:CU,MG:VA;1) 298.15 -960.7425 + 0.93485 * T; 6000.0 N !
PARAMETER G(BCC_B2,CU:CU,MG,ZN:VA;0) 298.15 2882.2275-2.80454 * T; 6000.0 N !
PARAMETER G(BCC_B2,CU,MG:CU,ZN:VA;0) 298.15 9607.425-9.3485 * T; 6000.0 N !
PARAMETER G(BCC_B2,CU,MG:MG,ZN:VA;0) 298.15 -3842.97 + 3.73938 * T; 6000.0 N !
PARAMETER G(BCC_B2,CU,MG,ZN:CU:VA;0) 298.15 2882.2275-2.80454 * T; 6000.0 N !
PARAMETER G(BCC_B2,CU,MG,ZN:ZN:VA;0) 298.15 2882.2275-2.80454 * T; 6000.0 N !
PARAMETER G(BCC_B2,CU,ZN:CU,MG:VA;0) 298.15 9607.425-9.3485 * T; 6000.0 N !
PARAMETER G(BCC_B2,CU,ZN:MG,ZN:VA;0) 298.15 9607.425-9.3485 * T; 6000.0 N !
PARAMETER G(BCC_B2,MG,ZN:CU,MG:VA;0) 298.15 -3842.97 + 3.73938 * T; 6000.0 N !
PARAMETER G(BCC_B2,MG,ZN:CU,ZN:VA;0) 298.15 9607.425-9.3485 * T; 6000.0 N !
PARAMETER G(BCC_B2,ZN:CU,MG,ZN:VA;0) 298.15 2882.2275-2.80454 * T; 6000.0 N !


$$$$$$$$$$$$$$$$$$$$$$$$$$$$$$$$$$$$$$$$$$$$$$$$$$$$$$$$$$$$$$$$$$$$$$$$$$$$$$
$                                   BCT_A5                                   $
$$$$$$$$$$$$$$$$$$$$$$$$$$$$$$$$$$$$$$$$$$$$$$$$$$$$$$$$$$$$$$$$$$$$$$$$$$$$$$

PARAMETER G(BCT_A5,AL;0) 298.15 10083.0 + GHSERAL-4.813 * T; 6000.0 N !
PARAMETER G(BCT_A5,SN;0) 298.15 GHSERSN; 6000.0 N !
PARAMETER G(BCT_A5,TI;0) 298.15 4602.2 + GHSERTI; 3000.0 N !
PARAMETER G(BCT_A5,ZN;0) 298.15 2886.96 + GHSERZN-2.5104 * T; 6000.0 N !
PARAMETER G(BCT_A5,AL,SN;0) 298.15 14136.95-4.71231 * T; 6000.0 N !
PARAMETER G(BCT_A5,SN,TI;0) 298.15 50000.0; 3000.0 N !
PARAMETER G(BCT_A5,SN,ZN;0) 298.15 6514.76 + 25.70957 * T; 6000.0 N !


$$$$$$$$$$$$$$$$$$$$$$$$$$$$$$$$$$$$$$$$$$$$$$$$$$$$$$$$$$$$$$$$$$$$$$$$$$$$$$
$                               BETA_RHOMBO_B                                $
$$$$$$$$$$$$$$$$$$$$$$$$$$$$$$$$$$$$$$$$$$$$$$$$$$$$$$$$$$$$$$$$$$$$$$$$$$$$$$

PARAMETER G(BETA_RHOMBO_B,B:B;0) 298.15 105.0 * GHSERBB; 6000.0 N !
PARAMETER G(BETA_RHOMBO_B,B:C;0) 298.15 1000000.0 + 12.0 * GHSERCC + 93.0 *
   GHSERBB; 6000.0 N !
PARAMETER G(BETA_RHOMBO_B,B:SI;0) 298.15 -6160.245 + 12.0 * GHSERSI + 93.0 *
   GHSERBB + 0.6160245 * T; 6000.0 N !
PARAMETER G(BETA_RHOMBO_B,B:B,C;0) 298.15 -2769690.3; 6000.0 N !
PARAMETER G(BETA_RHOMBO_B,B:B,SI;0) 298.15 -725614.0 + 72.5614 * T; 6000.0 N !


$$$$$$$$$$$$$$$$$$$$$$$$$$$$$$$$$$$$$$$$$$$$$$$$$$$$$$$$$$$$$$$$$$$$$$$$$$$$$$
$                                 BETA_TIMN                                  $
$$$$$$$$$$$$$$$$$$$$$$$$$$$$$$$$$$$$$$$$$$$$$$$$$$$$$$$$$$$$$$$$$$$$$$$$$$$$$$

PARAMETER G(BETA_TIMN,MN:TI;0) 298.15 -5540.0 + 0.485 * GHSERTI + 0.515 *
   GHSERMN-2.29 * T; 6000.0 N !


$$$$$$$$$$$$$$$$$$$$$$$$$$$$$$$$$$$$$$$$$$$$$$$$$$$$$$$$$$$$$$$$$$$$$$$$$$$$$$
$                                     BM                                     $
$$$$$$$$$$$$$$$$$$$$$$$$$$$$$$$$$$$$$$$$$$$$$$$$$$$$$$$$$$$$$$$$$$$$$$$$$$$$$$

PARAMETER G(BM,B:HF;0) 298.15 -159810.0 + GHSERHF + GHSERBB + 4.98602 * T;
   6000.0 N !
PARAMETER G(BM,B:TI;0) 298.15 -166196.8 + GHSERTI + GHSERBB + 3.2968 * T;
   6000.0 N !
PARAMETER G(BM,B:HF,TI;0) 298.15 19396.7-6.57772 * T; 6000.0 N !


$$$$$$$$$$$$$$$$$$$$$$$$$$$$$$$$$$$$$$$$$$$$$$$$$$$$$$$$$$$$$$$$$$$$$$$$$$$$$$
$                                   BN_HP4                                   $
$$$$$$$$$$$$$$$$$$$$$$$$$$$$$$$$$$$$$$$$$$$$$$$$$$$$$$$$$$$$$$$$$$$$$$$$$$$$$$

PARAMETER G(BN_HP4,B:N;0) 298.15 -250600.0 + GHSERNN + GHSERBB + 91.281942 *
   T; 6000.0 N !


$$$$$$$$$$$$$$$$$$$$$$$$$$$$$$$$$$$$$$$$$$$$$$$$$$$$$$$$$$$$$$$$$$$$$$$$$$$$$$
$                                    BTI                                     $
$$$$$$$$$$$$$$$$$$$$$$$$$$$$$$$$$$$$$$$$$$$$$$$$$$$$$$$$$$$$$$$$$$$$$$$$$$$$$$

PARAMETER G(BTI,B:TI;0) 298.15 0.0; 6000.0 N !


$$$$$$$$$$$$$$$$$$$$$$$$$$$$$$$$$$$$$$$$$$$$$$$$$$$$$$$$$$$$$$$$$$$$$$$$$$$$$$
$                                   B_NSI                                    $
$$$$$$$$$$$$$$$$$$$$$$$$$$$$$$$$$$$$$$$$$$$$$$$$$$$$$$$$$$$$$$$$$$$$$$$$$$$$$$

PARAMETER G(B_NSI,B:SI:B;0) 298.15 -89819.86 + GHSERSI + 69.0 * GHSERBB +
   8.981986 * T; 6000.0 N !
PARAMETER G(B_NSI,B:SI:SI;0) 298.15 -176659.7 + 9.0 * GHSERSI + 61.0 *
   GHSERBB + 17.66597 * T; 6000.0 N !
PARAMETER G(B_NSI,B:SI:B,SI;0) 298.15 -281573.6 + 28.15736 * T; 6000.0 N !


$$$$$$$$$$$$$$$$$$$$$$$$$$$$$$$$$$$$$$$$$$$$$$$$$$$$$$$$$$$$$$$$$$$$$$$$$$$$$$
$                                  CBCC_A12                                  $
$$$$$$$$$$$$$$$$$$$$$$$$$$$$$$$$$$$$$$$$$$$$$$$$$$$$$$$$$$$$$$$$$$$$$$$$$$$$$$

PARAMETER BMAGN(CBCC_A12,MN:VA;0) 298.15 -0.66; 6000.0 N !
PARAMETER G(CBCC_A12,AL:VA;0) 298.15 10083.0 + GHSERAL-4.813 * T; 6000.0 N !
PARAMETER G(CBCC_A12,FE:VA;0) 298.15 4745.0 + GHSERFE; 6000.0 N !
PARAMETER G(CBCC_A12,MG:VA;0) 298.15 4602.4 + GHSERMG-3.011 * T; 6000.0 N !
PARAMETER G(CBCC_A12,MN:VA;0) 298.15 GHSERMN; 6000.0 N !
PARAMETER G(CBCC_A12,SI:VA;0) 298.15 50208.0 + GHSERSI-20.377 * T; 6000.0 N !
PARAMETER G(CBCC_A12,TI:VA;0) 298.15 4602.2 + GHSERTI; 6000.0 N !
PARAMETER G(CBCC_A12,ZR:VA;0) 298.15 -3225.3947-0.00437791 * T**(2.0)-24.1618
   * T * LOG(T) + 69827.1 * T**(-1.0) + 125.64905 * T; 2128.0 Y
   -21483.721-1.342895E+31 * T**(-9.0)-42.144 * T * LOG(T) + 262.72415 * T;
   3000.0 N !
PARAMETER G(CBCC_A12,AL,MN:VA;0) 298.15 -101410.0 + 43.0 * T; 6000.0 N !
PARAMETER G(CBCC_A12,FE,MG:VA;0) 298.15 70000.0; 6000.0 N !
PARAMETER G(CBCC_A12,FE,MN:VA;0) 298.15 -10184.0; 6000.0 N !
PARAMETER G(CBCC_A12,MG,MN:VA;0) 298.15 70000.0; 6000.0 N !
PARAMETER G(CBCC_A12,MN,SI:VA;0) 298.15 -142743.62 + 22.3961 * T; 6000.0 N !
PARAMETER G(CBCC_A12,MN,SI:VA;1) 298.15 16440.608-3.5300332 * T; 6000.0 N !
PARAMETER G(CBCC_A12,MN,TI:VA;0) 298.15 -29500.0 + 20.0 * T; 6000.0 N !
PARAMETER G(CBCC_A12,MN,TI:VA;1) 298.15 -3635.0-5.0 * T; 6000.0 N !
PARAMETER G(CBCC_A12,MN,ZR:VA;0) 298.15 20000.0; 6000.0 N !
PARAMETER TC(CBCC_A12,MN:VA;0) 298.15 -285.0; 6000.0 N !


$$$$$$$$$$$$$$$$$$$$$$$$$$$$$$$$$$$$$$$$$$$$$$$$$$$$$$$$$$$$$$$$$$$$$$$$$$$$$$
$                                  CE2MG17                                   $
$$$$$$$$$$$$$$$$$$$$$$$$$$$$$$$$$$$$$$$$$$$$$$$$$$$$$$$$$$$$$$$$$$$$$$$$$$$$$$

PARAMETER G(CE2MG17,CE:MG;0) 298.15 -217170.0 + 17.0 * GHSERMG + 2.0 *
   GHSERCE + 104.5 * T; 6000.0 N !


$$$$$$$$$$$$$$$$$$$$$$$$$$$$$$$$$$$$$$$$$$$$$$$$$$$$$$$$$$$$$$$$$$$$$$$$$$$$$$
$                                  CE5MG41                                   $
$$$$$$$$$$$$$$$$$$$$$$$$$$$$$$$$$$$$$$$$$$$$$$$$$$$$$$$$$$$$$$$$$$$$$$$$$$$$$$

PARAMETER G(CE5MG41,CE:MG;0) 298.15 -575000.0 + 41.0 * GHSERMG + 5.0 *
   GHSERCE + 299.0 * T; 6000.0 N !


$$$$$$$$$$$$$$$$$$$$$$$$$$$$$$$$$$$$$$$$$$$$$$$$$$$$$$$$$$$$$$$$$$$$$$$$$$$$$$
$                                    CEMG                                    $
$$$$$$$$$$$$$$$$$$$$$$$$$$$$$$$$$$$$$$$$$$$$$$$$$$$$$$$$$$$$$$$$$$$$$$$$$$$$$$

PARAMETER G(CEMG,CE:MG;0) 298.15 -46000.0 + GHSERMG + GHSERCE + 23.32 * T;
   6000.0 N !


$$$$$$$$$$$$$$$$$$$$$$$$$$$$$$$$$$$$$$$$$$$$$$$$$$$$$$$$$$$$$$$$$$$$$$$$$$$$$$
$                                   CEMG12                                   $
$$$$$$$$$$$$$$$$$$$$$$$$$$$$$$$$$$$$$$$$$$$$$$$$$$$$$$$$$$$$$$$$$$$$$$$$$$$$$$

PARAMETER G(CEMG12,CE:MG;0) 298.15 -139880.0 + 12.0 * GHSERMG + GHSERCE +
   84.5 * T; 6000.0 N !


$$$$$$$$$$$$$$$$$$$$$$$$$$$$$$$$$$$$$$$$$$$$$$$$$$$$$$$$$$$$$$$$$$$$$$$$$$$$$$
$                                   CEMG2                                    $
$$$$$$$$$$$$$$$$$$$$$$$$$$$$$$$$$$$$$$$$$$$$$$$$$$$$$$$$$$$$$$$$$$$$$$$$$$$$$$

PARAMETER G(CEMG2,CE:MG;0) 298.15 -52744.6 + 2.0 * GHSERMG + GHSERCE + 15.163
   * T; 6000.0 N !


$$$$$$$$$$$$$$$$$$$$$$$$$$$$$$$$$$$$$$$$$$$$$$$$$$$$$$$$$$$$$$$$$$$$$$$$$$$$$$
$                                   CEMG3                                    $
$$$$$$$$$$$$$$$$$$$$$$$$$$$$$$$$$$$$$$$$$$$$$$$$$$$$$$$$$$$$$$$$$$$$$$$$$$$$$$

PARAMETER G(CEMG3,CE:MG;0) 298.15 -76800.0 + 3.0 * GHSERMG + GHSERCE + 26.5 *
   T; 6000.0 N !


$$$$$$$$$$$$$$$$$$$$$$$$$$$$$$$$$$$$$$$$$$$$$$$$$$$$$$$$$$$$$$$$$$$$$$$$$$$$$$
$                                 CR3SI_A15                                  $
$$$$$$$$$$$$$$$$$$$$$$$$$$$$$$$$$$$$$$$$$$$$$$$$$$$$$$$$$$$$$$$$$$$$$$$$$$$$$$

PARAMETER G(CR3SI_A15,SI:AL;0) 298.15 0.0; 6000.0 N !
PARAMETER G(CR3SI_A15,SI:SI;0) 298.15 0.0; 6000.0 N !
PARAMETER G(CR3SI_A15,TI:AL;0) 298.15 -90400.0 + GHSERAL + 3.0 * GHSERTI +
   22.4 * T; 6000.0 N !
PARAMETER G(CR3SI_A15,TI:SI;0) 298.15 0.0; 6000.0 N !


$$$$$$$$$$$$$$$$$$$$$$$$$$$$$$$$$$$$$$$$$$$$$$$$$$$$$$$$$$$$$$$$$$$$$$$$$$$$$$
$                                   CRSI2                                    $
$$$$$$$$$$$$$$$$$$$$$$$$$$$$$$$$$$$$$$$$$$$$$$$$$$$$$$$$$$$$$$$$$$$$$$$$$$$$$$

PARAMETER G(CRSI2,SI:SI;0) 298.15 78860.26 + 3.0 * GHSERSI-15.77206 * T;
   6000.0 N !


$$$$$$$$$$$$$$$$$$$$$$$$$$$$$$$$$$$$$$$$$$$$$$$$$$$$$$$$$$$$$$$$$$$$$$$$$$$$$$
$                                    CSI                                     $
$$$$$$$$$$$$$$$$$$$$$$$$$$$$$$$$$$$$$$$$$$$$$$$$$$$$$$$$$$$$$$$$$$$$$$$$$$$$$$

PARAMETER G(CSI,C:SI;0) 298.15 -88583.96-0.00436266 * T**(2.0)-41.27945 * T *
   LOG(T) + 2E-07 * T**(3.0) + 800000.0 * T**(-1.0) + 271.1462 * T; 6000.0 N !


$$$$$$$$$$$$$$$$$$$$$$$$$$$$$$$$$$$$$$$$$$$$$$$$$$$$$$$$$$$$$$$$$$$$$$$$$$$$$$
$                                  CU10ZR7                                   $
$$$$$$$$$$$$$$$$$$$$$$$$$$$$$$$$$$$$$$$$$$$$$$$$$$$$$$$$$$$$$$$$$$$$$$$$$$$$$$

PARAMETER G(CU10ZR7,CU:ZR;0) 298.15 -241750.0 + 7.0 * GHSERZR + 10.0 *
   GHSERCU; 6000.0 N !


$$$$$$$$$$$$$$$$$$$$$$$$$$$$$$$$$$$$$$$$$$$$$$$$$$$$$$$$$$$$$$$$$$$$$$$$$$$$$$
$                                CU19SI6_ETA                                 $
$$$$$$$$$$$$$$$$$$$$$$$$$$$$$$$$$$$$$$$$$$$$$$$$$$$$$$$$$$$$$$$$$$$$$$$$$$$$$$

PARAMETER G(CU19SI6_ETA,CU:SI;0) 298.15 -137488.5-0.0619575 *
   T**(2.0)-595.1259 * T * LOG(T) + 2057075.0 * T**(-1.0) + 2.434E-06 *
   T**(3.0) + 3119.537 * T; 6000.0 N !


$$$$$$$$$$$$$$$$$$$$$$$$$$$$$$$$$$$$$$$$$$$$$$$$$$$$$$$$$$$$$$$$$$$$$$$$$$$$$$
$                                   CU2Y_H                                   $
$$$$$$$$$$$$$$$$$$$$$$$$$$$$$$$$$$$$$$$$$$$$$$$$$$$$$$$$$$$$$$$$$$$$$$$$$$$$$$

PARAMETER G(CU2Y_H,CU:Y;0) 298.15 -51788.22 + GHSERY + 2.0 * GHSERCU-5.96538
   * T; 6000.0 N !


$$$$$$$$$$$$$$$$$$$$$$$$$$$$$$$$$$$$$$$$$$$$$$$$$$$$$$$$$$$$$$$$$$$$$$$$$$$$$$
$                                   CU2Y_R                                   $
$$$$$$$$$$$$$$$$$$$$$$$$$$$$$$$$$$$$$$$$$$$$$$$$$$$$$$$$$$$$$$$$$$$$$$$$$$$$$$

PARAMETER G(CU2Y_R,CU:Y;0) 298.15 -65324.22 + GHSERY + 2.0 * GHSERCU +
   6.03462 * T; 6000.0 N !


$$$$$$$$$$$$$$$$$$$$$$$$$$$$$$$$$$$$$$$$$$$$$$$$$$$$$$$$$$$$$$$$$$$$$$$$$$$$$$
$                               CU33SI7_DELTA                                $
$$$$$$$$$$$$$$$$$$$$$$$$$$$$$$$$$$$$$$$$$$$$$$$$$$$$$$$$$$$$$$$$$$$$$$$$$$$$$$

PARAMETER G(CU33SI7_DELTA,CU:SI;0) 298.15 -200372.4-0.101066 *
   T**(2.0)-955.5312 * T * LOG(T) + 2968440.0 * T**(-1.0) + 4.2396E-06 *
   T**(3.0) + 4985.675 * T; 6000.0 N !


$$$$$$$$$$$$$$$$$$$$$$$$$$$$$$$$$$$$$$$$$$$$$$$$$$$$$$$$$$$$$$$$$$$$$$$$$$$$$$
$                               CU4SI_EPSILON                                $
$$$$$$$$$$$$$$$$$$$$$$$$$$$$$$$$$$$$$$$$$$$$$$$$$$$$$$$$$$$$$$$$$$$$$$$$$$$$$$

PARAMETER G(CU4SI_EPSILON,CU:SI;0) 298.15 -39974.35 + 0.01074864 *
   T**(2.0)-154.6764 * T * LOG(T) + 386580.0 * T**(-1.0) + 5.1335E-07 *
   T**(3.0) + 858.5047 * T; 6000.0 N !


$$$$$$$$$$$$$$$$$$$$$$$$$$$$$$$$$$$$$$$$$$$$$$$$$$$$$$$$$$$$$$$$$$$$$$$$$$$$$$
$                                    CU4Y                                    $
$$$$$$$$$$$$$$$$$$$$$$$$$$$$$$$$$$$$$$$$$$$$$$$$$$$$$$$$$$$$$$$$$$$$$$$$$$$$$$

PARAMETER G(CU4Y,CU:Y;0) 298.15 -89328.5 + GHSERY + 4.0 * GHSERCU + 8.25205 *
   T; 6000.0 N !


$$$$$$$$$$$$$$$$$$$$$$$$$$$$$$$$$$$$$$$$$$$$$$$$$$$$$$$$$$$$$$$$$$$$$$$$$$$$$$
$                                  CU51ZR14                                  $
$$$$$$$$$$$$$$$$$$$$$$$$$$$$$$$$$$$$$$$$$$$$$$$$$$$$$$$$$$$$$$$$$$$$$$$$$$$$$$

PARAMETER G(CU51ZR14,CU:ZR;0) 298.15 -843412.7 + 14.0 * GHSERZR + 51.0 *
   GHSERCU; 6000.0 N !


$$$$$$$$$$$$$$$$$$$$$$$$$$$$$$$$$$$$$$$$$$$$$$$$$$$$$$$$$$$$$$$$$$$$$$$$$$$$$$
$                               CU56SI11_GAMMA                               $
$$$$$$$$$$$$$$$$$$$$$$$$$$$$$$$$$$$$$$$$$$$$$$$$$$$$$$$$$$$$$$$$$$$$$$$$$$$$$$

PARAMETER G(CU56SI11_GAMMA,CU:SI;0) 298.15 69000.0 + 11.0 * GHSERSI-107.73 *
   T * LOG(T) + 56.0 * GHSERCU + 405.0 * T; 6000.0 N !


$$$$$$$$$$$$$$$$$$$$$$$$$$$$$$$$$$$$$$$$$$$$$$$$$$$$$$$$$$$$$$$$$$$$$$$$$$$$$$
$                                   CU5ZR                                    $
$$$$$$$$$$$$$$$$$$$$$$$$$$$$$$$$$$$$$$$$$$$$$$$$$$$$$$$$$$$$$$$$$$$$$$$$$$$$$$

PARAMETER G(CU5ZR,CU:ZR;0) 298.15 -61794.0 + GHSERZR + 5.0 * GHSERCU; 6000.0
   N !


$$$$$$$$$$$$$$$$$$$$$$$$$$$$$$$$$$$$$$$$$$$$$$$$$$$$$$$$$$$$$$$$$$$$$$$$$$$$$$
$                                    CU6Y                                    $
$$$$$$$$$$$$$$$$$$$$$$$$$$$$$$$$$$$$$$$$$$$$$$$$$$$$$$$$$$$$$$$$$$$$$$$$$$$$$$

PARAMETER G(CU6Y,CU:CU2;0) 298.15 35000.0 + 7.0 * GHSERCU; 6000.0 N !
PARAMETER G(CU6Y,CU:Y;0) 298.15 -89797.58 + GHSERY + 5.0 * GHSERCU + 8.29539
   * T; 6000.0 N !
PARAMETER G(CU6Y,CU:CU2,Y;0) 298.15 -34386.27 + 3.17656 * T; 6000.0 N !


$$$$$$$$$$$$$$$$$$$$$$$$$$$$$$$$$$$$$$$$$$$$$$$$$$$$$$$$$$$$$$$$$$$$$$$$$$$$$$
$                                   CU7Y2                                    $
$$$$$$$$$$$$$$$$$$$$$$$$$$$$$$$$$$$$$$$$$$$$$$$$$$$$$$$$$$$$$$$$$$$$$$$$$$$$$$

PARAMETER G(CU7Y2,CU:Y;0) 298.15 -168519.6 + 2.0 * GHSERY + 7.0 * GHSERCU +
   15.56757 * T; 6000.0 N !


$$$$$$$$$$$$$$$$$$$$$$$$$$$$$$$$$$$$$$$$$$$$$$$$$$$$$$$$$$$$$$$$$$$$$$$$$$$$$$
$                                   CU8ZR3                                   $
$$$$$$$$$$$$$$$$$$$$$$$$$$$$$$$$$$$$$$$$$$$$$$$$$$$$$$$$$$$$$$$$$$$$$$$$$$$$$$

PARAMETER G(CU8ZR3,CU:ZR;0) 298.15 -148063.1 + 3.0 * GHSERZR + 8.0 * GHSERCU;
   6000.0 N !


$$$$$$$$$$$$$$$$$$$$$$$$$$$$$$$$$$$$$$$$$$$$$$$$$$$$$$$$$$$$$$$$$$$$$$$$$$$$$$
$                                  CUB_A13                                   $
$$$$$$$$$$$$$$$$$$$$$$$$$$$$$$$$$$$$$$$$$$$$$$$$$$$$$$$$$$$$$$$$$$$$$$$$$$$$$$

PARAMETER G(CUB_A13,AL:VA;0) 298.15 10920.44 + GHSERAL-4.8116 * T; 6000.0 N !
PARAMETER G(CUB_A13,FE:VA;0) 298.15 3745.0 + GHSERFE; 6000.0 N !
PARAMETER G(CUB_A13,MG:VA;0) 298.15 5000.0 + GHSERMG-3.0 * T; 6000.0 N !
PARAMETER G(CUB_A13,MN:VA;0) 298.15 2314.88 + GHSERMN + 0.00151409 *
   T**(2.0)-1.4203 * T * LOG(T) + 442.0 * T**(-1.0) + 5.936 * T; 1519.0 Y
   442.65 + GHSERMN + 2.3107229E+30 * T**(-9.0)-0.9715 * T; 6000.0 N !
PARAMETER G(CUB_A13,SI:VA;0) 298.15 47279.0 + GHSERSI-20.377 * T; 6000.0 N !
PARAMETER G(CUB_A13,TI:VA;0) 298.15 7531.2 + GHSERTI; 6000.0 N !
PARAMETER G(CUB_A13,ZR:VA;0) 298.15 -296.395-0.00437791 * T**(2.0)-24.1618 *
   T * LOG(T) + 34971.0 * T**(-1.0) + 125.64905 * T; 2128.0 Y
   -18554.721-1.342895E+31 * T**(-9.0)-42.144 * T * LOG(T) + 262.72418 * T;
   6000.0 N !
PARAMETER G(CUB_A13,AL,FE:VA;0) 298.15 -114000.0 + 20.0 * T; 6000.0 N !
PARAMETER G(CUB_A13,AL,MN:VA;0) 298.15 -119022.0 + 52.507 * T; 6000.0 N !
PARAMETER G(CUB_A13,AL,MN:VA;1) 298.15 -1763.0; 6000.0 N !
PARAMETER G(CUB_A13,FE,MG:VA;0) 298.15 70000.0; 6000.0 N !
PARAMETER G(CUB_A13,FE,MN:VA;0) 298.15 -11518.0 + 2.819 * T; 6000.0 N !
PARAMETER G(CUB_A13,MG,MN:VA;0) 298.15 70000.0; 6000.0 N !
PARAMETER G(CUB_A13,MN,SI:VA;0) 298.15 -142343.62 + 21.89261 * T; 6000.0 N !
PARAMETER G(CUB_A13,MN,SI:VA;1) 298.15 16440.608-3.5300332 * T; 6000.0 N !
PARAMETER G(CUB_A13,MN,TI:VA;0) 298.15 -34000.0 + 20.0 * T; 6000.0 N !
PARAMETER G(CUB_A13,MN,ZR:VA;0) 298.15 24000.0; 6000.0 N !


$$$$$$$$$$$$$$$$$$$$$$$$$$$$$$$$$$$$$$$$$$$$$$$$$$$$$$$$$$$$$$$$$$$$$$$$$$$$$$
$                                  CUB_A15                                   $
$$$$$$$$$$$$$$$$$$$$$$$$$$$$$$$$$$$$$$$$$$$$$$$$$$$$$$$$$$$$$$$$$$$$$$$$$$$$$$

PARAMETER G(CUB_A15,SI:AL;0) 298.15 0.0; 6000.0 N !
PARAMETER G(CUB_A15,SI:SI;0) 298.15 208000.0 + 4.0 * GHSERSI-80.0 * T; 6000.0
   N !
PARAMETER G(CUB_A15,TI:AL;0) 298.15 -89000.0 + GHSERAL + 3.0 * GHSERTI + 22.4
   * T; 6000.0 N !
PARAMETER G(CUB_A15,TI:SI;0) 298.15 0.0; 6000.0 N !


$$$$$$$$$$$$$$$$$$$$$$$$$$$$$$$$$$$$$$$$$$$$$$$$$$$$$$$$$$$$$$$$$$$$$$$$$$$$$$
$                                   CUMG2                                    $
$$$$$$$$$$$$$$$$$$$$$$$$$$$$$$$$$$$$$$$$$$$$$$$$$$$$$$$$$$$$$$$$$$$$$$$$$$$$$$

PARAMETER G(CUMG2,CU:MG;0) 298.15 -28620.0 + 2.0 * GHSERMG + GHSERCU +
   1.86456 * T; 6000.0 N !


$$$$$$$$$$$$$$$$$$$$$$$$$$$$$$$$$$$$$$$$$$$$$$$$$$$$$$$$$$$$$$$$$$$$$$$$$$$$$$
$                                CUMGSI_SIGMA                                $
$$$$$$$$$$$$$$$$$$$$$$$$$$$$$$$$$$$$$$$$$$$$$$$$$$$$$$$$$$$$$$$$$$$$$$$$$$$$$$

PARAMETER G(CUMGSI_SIGMA,CU:MG:SI;0) 298.15 -559636.0 + 7.0 * GHSERSI + 6.0 *
   GHSERMG + 16.0 * GHSERCU + 110.94 * T; 6000.0 N !


$$$$$$$$$$$$$$$$$$$$$$$$$$$$$$$$$$$$$$$$$$$$$$$$$$$$$$$$$$$$$$$$$$$$$$$$$$$$$$
$                                 CUMGSI_TAU                                 $
$$$$$$$$$$$$$$$$$$$$$$$$$$$$$$$$$$$$$$$$$$$$$$$$$$$$$$$$$$$$$$$$$$$$$$$$$$$$$$

PARAMETER G(CUMGSI_TAU,CU:MG:SI;0) 298.15 -141720.0 + GHSERSI + 2.0 * GHSERMG
   + 3.0 * GHSERCU + 20.26 * T; 6000.0 N !


$$$$$$$$$$$$$$$$$$$$$$$$$$$$$$$$$$$$$$$$$$$$$$$$$$$$$$$$$$$$$$$$$$$$$$$$$$$$$$
$                                    CUY                                     $
$$$$$$$$$$$$$$$$$$$$$$$$$$$$$$$$$$$$$$$$$$$$$$$$$$$$$$$$$$$$$$$$$$$$$$$$$$$$$$

PARAMETER G(CUY,CU:Y;0) 298.15 -44616.68 + GHSERY + GHSERCU + 4.12162 * T;
   6000.0 N !


$$$$$$$$$$$$$$$$$$$$$$$$$$$$$$$$$$$$$$$$$$$$$$$$$$$$$$$$$$$$$$$$$$$$$$$$$$$$$$
$                                 CUZN_GAMMA                                 $
$$$$$$$$$$$$$$$$$$$$$$$$$$$$$$$$$$$$$$$$$$$$$$$$$$$$$$$$$$$$$$$$$$$$$$$$$$$$$$

PARAMETER G(CUZN_GAMMA,CU:CU:CU:MG;0) 298.15 -64720.63 + 6.0 * GHSERMG + 7.0
   * GHSERCU-51.34862 * T; 6000.0 N !
PARAMETER G(CUZN_GAMMA,CU:CU:CU:ZN;0) 298.15 -118720.63 + 6.0 * GHSERZN + 7.0
   * GHSERCU-42.34862 * T; 6000.0 N !
PARAMETER G(CUZN_GAMMA,CU:ZN:CU:MG;0) 298.15 -96185.23 + 2.0 * GHSERZN + 6.0
   * GHSERMG + 5.0 * GHSERCU-30.81712 * T; 6000.0 N !
PARAMETER G(CUZN_GAMMA,CU:ZN:CU:ZN;0) 298.15 -150185.23 + 8.0 * GHSERZN + 5.0
   * GHSERCU-21.81712 * T; 6000.0 N !
PARAMETER G(CUZN_GAMMA,ZN:CU:CU:MG;0) 298.15 9857.77 + 2.0 * GHSERZN + 6.0 *
   GHSERMG + 5.0 * GHSERCU-77.4538 * T; 6000.0 N !
PARAMETER G(CUZN_GAMMA,ZN:CU:CU:ZN;0) 298.15 -44142.23 + 8.0 * GHSERZN + 5.0
   * GHSERCU-68.4538 * T; 6000.0 N !
