Repository: seminaia/simulations

File: CALPHAD/fe_mn_sn_c.tdb (part 5 of 6)
$$$$$$$$$$$$$$$$$$$$$$$$$$$$$$$$$$$$$$$$$$$$$$$$$$$$$$$$$$$$$$$$$$$$$$$$$$$$$$
PARAMETER G(LAVES_C15,AL,MG:CU;0) 298.15 15000.0; 6000.0 N !
PARAMETER G(LAVES_C15,AL,MG:MG;0) 298.15 15000.0; 6000.0 N !
PARAMETER G(LAVES_C15,CU:AL,MG;0) 298.15 8000.0; 6000.0 N !
PARAMETER G(LAVES_C15,CU:CU,MG;0) 298.15 6599.45; 6000.0 N !
PARAMETER G(LAVES_C15,CU:CU,ZN;0) 298.15 0.0001; 3000.0 N !
PARAMETER G(LAVES_C15,CU:MG,SI;0) 298.15 8000.0; 6000.0 N !
PARAMETER G(LAVES_C15,CU:MG,ZN;0) 298.15 8000.0; 6000.0 N !
PARAMETER G(LAVES_C15,CU,MG:AL;0) 298.15 13011.35; 6000.0 N !
PARAMETER G(LAVES_C15,CU,MG:CU;0) 298.15 13011.35; 6000.0 N !
PARAMETER G(LAVES_C15,CU,MG:MG;0) 298.15 13011.35; 6000.0 N !
PARAMETER G(LAVES_C15,CU,MG:SI;0) 298.15 13011.35; 6000.0 N !
PARAMETER G(LAVES_C15,CU,MG:ZN;0) 298.15 13011.35; 6000.0 N !
PARAMETER G(LAVES_C15,CU,SI:CU;0) 298.15 15305.0 + 20.69 * T; 6000.0 N !
PARAMETER G(LAVES_C15,CU,SI:MG;0) 298.15 -193131.0 + 20.69 * T; 6000.0 N !
PARAMETER G(LAVES_C15,CU,SI:SI;0) 298.15 15305.0 + 20.69 * T; 6000.0 N !
PARAMETER G(LAVES_C15,CU,ZN:CU;0) 298.15 -78824.62; 6000.0 N !
PARAMETER G(LAVES_C15,CU,ZN:CU;1) 298.15 25529.06; 6000.0 N !
PARAMETER G(LAVES_C15,CU,ZN:MG;0) 298.15 -78824.62; 6000.0 N !
PARAMETER G(LAVES_C15,CU,ZN:MG;1) 298.15 25529.06; 6000.0 N !
PARAMETER G(LAVES_C15,CU,ZN:ZN;0) 298.15 -78824.62; 6000.0 N !
PARAMETER G(LAVES_C15,CU,ZN:ZN;1) 298.15 25529.06; 6000.0 N !
PARAMETER G(LAVES_C15,MG:AL,MG;0) 298.15 8000.0; 6000.0 N !
PARAMETER G(LAVES_C15,MG:CU,MG;0) 298.15 6599.45; 6000.0 N !
PARAMETER G(LAVES_C15,MG:CU,ZN;0) 298.15 0.0001; 3000.0 N !
PARAMETER G(LAVES_C15,MG:MG,SI;0) 298.15 8000.0; 6000.0 N !
PARAMETER G(LAVES_C15,MG:MG,ZN;0) 298.15 8000.0; 6000.0 N !
PARAMETER G(LAVES_C15,MG,SI:CU;0) 298.15 15000.0; 6000.0 N !
PARAMETER G(LAVES_C15,MG,SI:MG;0) 298.15 15000.0; 6000.0 N !
PARAMETER G(LAVES_C15,MG,SI:SI;0) 298.15 15000.0; 6000.0 N !
PARAMETER G(LAVES_C15,MG,ZN:CU;0) 298.15 35000.0; 6000.0 N !
PARAMETER G(LAVES_C15,MG,ZN:MG;0) 298.15 35000.0; 6000.0 N !
PARAMETER G(LAVES_C15,MG,ZN:ZN;0) 298.15 35000.0; 6000.0 N !
PARAMETER G(LAVES_C15,SI:CU,MG;0) 298.15 6599.45; 6000.0 N !
PARAMETER G(LAVES_C15,SI:MG,SI;0) 298.15 8000.0; 6000.0 N !
PARAMETER G(LAVES_C15,ZN:CU,MG;0) 298.15 6599.45; 6000.0 N !
PARAMETER G(LAVES_C15,ZN:CU,ZN;0) 298.15 0.0001; 3000.0 N !
PARAMETER G(LAVES_C15,ZN:MG,ZN;0) 298.15 8000.0; 6000.0 N !


$$$$$$$$$$$$$$$$$$$$$$$$$$$$$$$$$$$$$$$$$$$$$$$$$$$$$$$$$$$$$$$$$$$$$$$$$$$$$$
$                                 LAVES_C36                                  $
$$$$$$$$$$$$$$$$$$$$$$$$$$$$$$$$$$$$$$$$$$$$$$$$$$$$$$$$$$$$$$$$$$$$$$$$$$$$$$

PARAMETER G(LAVES_C36,AL:AL;0) 298.15 15000.0 + 3.0 * GHSERAL; 6000.0 N !
PARAMETER G(LAVES_C36,AL:CU;0) 298.15 15000.0 + GHSERCU + 2.0 * GHSERAL;
   6000.0 N !
PARAMETER G(LAVES_C36,AL:MG;0) 298.15 21734.0 + GHSERMG + 2.0 * GHSERAL +
   11.02 * T; 6000.0 N !
PARAMETER G(LAVES_C36,AL:NI;0) 298.15 0.0; 6000.0 N !
PARAMETER G(LAVES_C36,AL:ZN;0) 298.15 0.0; 6000.0 N !
PARAMETER G(LAVES_C36,AL:ZR;0) 298.15 0.0; 6000.0 N !
PARAMETER G(LAVES_C36,CU:AL;0) 298.15 15000.0 + GHSERAL + 2.0 * GHSERCU;
   6000.0 N !
PARAMETER G(LAVES_C36,CU:CU;0) 298.15 15000.0 + 3.0 * GHSERCU; 6000.0 N !
PARAMETER G(LAVES_C36,CU:MG;0) 298.15 -34690.99-0.000519246 *
   T**(2.0)-69.276417 * T * LOG(T)-5.65953E-06 * T**(3.0) + 143502.0 *
   T**(-1.0) + 364.73085 * T; 6000.0 N !
PARAMETER G(LAVES_C36,CU:NI;0) 298.15 0.0; 6000.0 N !
PARAMETER G(LAVES_C36,CU:ZN;0) 298.15 15000.0 + GHSERZN + 2.0 * GHSERCU;
   6000.0 N !
PARAMETER G(LAVES_C36,CU:ZR;0) 298.15 0.0; 6000.0 N !
PARAMETER G(LAVES_C36,MG:AL;0) 298.15 84970.96 + GHSERAL + 2.0 *
   GHSERMG-16.46448 * T; 6000.0 N !
PARAMETER G(LAVES_C36,MG:CU;0) 298.15 84970.96 + 2.0 * GHSERMG +
   GHSERCU-16.46448 * T; 6000.0 N !
PARAMETER G(LAVES_C36,MG:MG;0) 298.15 15000.0 + 3.0 * GHSERMG; 6000.0 N !
PARAMETER G(LAVES_C36,MG:NI;0) 298.15 104136.0 + 0.0333 * T**(2.0) + 54.35385
   * T * LOG(T)-5.14203E-06 * T**(3.0) + 99.0 * T**(-1.0)-293.9216 * T;
   6000.0 N !
PARAMETER G(LAVES_C36,MG:ZN;0) 298.15 63355.45 + GHSERZN + 2.0 *
   GHSERMG-8.83886 * T; 6000.0 N !
PARAMETER G(LAVES_C36,MG:ZR;0) 298.15 0.0; 6000.0 N !
PARAMETER G(LAVES_C36,NI:AL;0) 298.15 0.0; 6000.0 N !
PARAMETER G(LAVES_C36,NI:CU;0) 298.15 0.0; 6000.0 N !
PARAMETER G(LAVES_C36,NI:MG;0) 298.15 -74136.0-0.0333 * T**(2.0)-54.35385 * T
   * LOG(T) + 5.14203E-06 * T**(3.0)-99.0 * T**(-1.0) + 293.9216 * T; 6000.0
   N !
PARAMETER G(LAVES_C36,NI:NI;0) 298.15 0.0; 6000.0 N !
PARAMETER G(LAVES_C36,NI:ZN;0) 298.15 0.0; 6000.0 N !
PARAMETER G(LAVES_C36,NI:ZR;0) 298.15 0.0; 6000.0 N !
PARAMETER G(LAVES_C36,ZN:AL;0) 298.15 0.0; 6000.0 N !
PARAMETER G(LAVES_C36,ZN:CU;0) 298.15 15000.0 + GHSERCU + 2.0 * GHSERZN;
   6000.0 N !
PARAMETER G(LAVES_C36,ZN:MG;0) 298.15 -33355.45 + GHSERMG + 2.0 * GHSERZN +
   8.83886 * T; 6000.0 N !
PARAMETER G(LAVES_C36,ZN:NI;0) 298.15 0.0; 6000.0 N !
PARAMETER G(LAVES_C36,ZN:ZN;0) 298.15 15000.0 + 3.0 * GHSERZN; 6000.0 N !
PARAMETER G(LAVES_C36,ZN:ZR;0) 298.15 0.0; 6000.0 N !
PARAMETER G(LAVES_C36,ZR:AL;0) 298.15 0.0; 6000.0 N !
PARAMETER G(LAVES_C36,ZR:CU;0) 298.15 0.0; 6000.0 N !
PARAMETER G(LAVES_C36,ZR:MG;0) 298.15 0.0; 6000.0 N !
PARAMETER G(LAVES_C36,ZR:NI;0) 298.15 0.0; 6000.0 N !
PARAMETER G(LAVES_C36,ZR:ZN;0) 298.15 0.0; 6000.0 N !
PARAMETER G(LAVES_C36,ZR:ZR;0) 298.15 15000.0 + 3.0 * GHSERZR; 6000.0 N !
PARAMETER G(LAVES_C36,AL:AL,MG;0) 298.15 8000.0; 6000.0 N !
PARAMETER G(LAVES_C36,AL:CU,MG;0) 298.15 6599.45; 6000.0 N !
PARAMETER G(LAVES_C36,AL,CU:AL;0) 298.15 -126169.0 + 14.61 * T; 6000.0 N !
PARAMETER G(LAVES_C36,AL,CU:CU;0) 298.15 -126169.0 + 14.61 * T; 6000.0 N !
PARAMETER G(LAVES_C36,AL,CU:MG;0) 298.15 -227442.0 + 14.61 * T; 6000.0 N !
PARAMETER G(LAVES_C36,AL,MG:AL;0) 298.15 15000.0; 6000.0 N !
PARAMETER G(LAVES_C36,AL,MG:CU;0) 298.15 15000.0; 6000.0 N !
PARAMETER G(LAVES_C36,AL,MG:MG;0) 298.15 15000.0; 6000.0 N !
PARAMETER G(LAVES_C36,CU:AL,MG;0) 298.15 8000.0; 6000.0 N !
PARAMETER G(LAVES_C36,CU:CU,MG;0) 298.15 6599.45; 6000.0 N !
PARAMETER G(LAVES_C36,CU:CU,ZN;0) 298.15 0.0001; 3000.0 N !
PARAMETER G(LAVES_C36,CU:MG,ZN;0) 298.15 8000.0; 6000.0 N !
PARAMETER G(LAVES_C36,CU,MG:AL;0) 298.15 13011.35; 6000.0 N !
PARAMETER G(LAVES_C36,CU,MG:CU;0) 298.15 13011.35; 6000.0 N !
PARAMETER G(LAVES_C36,CU,MG:MG;0) 298.15 13011.35; 6000.0 N !
PARAMETER G(LAVES_C36,CU,MG:ZN;0) 298.15 13011.35; 6000.0 N !
PARAMETER G(LAVES_C36,CU,ZN:CU;0) 298.15 -90226.26; 6000.0 N !
PARAMETER G(LAVES_C36,CU,ZN:MG;0) 298.15 -90226.26; 6000.0 N !
PARAMETER G(LAVES_C36,CU,ZN:ZN;0) 298.15 -90226.26; 6000.0 N !
PARAMETER G(LAVES_C36,MG:AL,MG;0) 298.15 8000.0; 6000.0 N !
PARAMETER G(LAVES_C36,MG:CU,MG;0) 298.15 6599.45; 6000.0 N !
PARAMETER G(LAVES_C36,MG:CU,ZN;0) 298.15 0.0001; 3000.0 N !
PARAMETER G(LAVES_C36,MG:MG,NI;0) 298.15 50000.0; 6000.0 N !
PARAMETER G(LAVES_C36,MG:MG,ZN;0) 298.15 8000.0; 6000.0 N !
PARAMETER G(LAVES_C36,MG,NI:MG;0) 298.15 50000.0; 6000.0 N !
PARAMETER G(LAVES_C36,MG,NI:NI;0) 298.15 50000.0; 6000.0 N !
PARAMETER G(LAVES_C36,MG,ZN:CU;0) 298.15 35000.0; 6000.0 N !
PARAMETER G(LAVES_C36,MG,ZN:MG;0) 298.15 35000.0; 6000.0 N !
PARAMETER G(LAVES_C36,MG,ZN:ZN;0) 298.15 35000.0; 6000.0 N !
PARAMETER G(LAVES_C36,NI:MG,NI;0) 298.15 50000.0; 6000.0 N !
PARAMETER G(LAVES_C36,ZN:CU,MG;0) 298.15 6599.45; 6000.0 N !
PARAMETER G(LAVES_C36,ZN:CU,ZN;0) 298.15 0.0001; 3000.0 N !
PARAMETER G(LAVES_C36,ZN:MG,ZN;0) 298.15 8000.0; 6000.0 N !


$$$$$$$$$$$$$$$$$$$$$$$$$$$$$$$$$$$$$$$$$$$$$$$$$$$$$$$$$$$$$$$$$$$$$$$$$$$$$$
$                                   LIQUID                                   $
$$$$$$$$$$$$$$$$$$$$$$$$$$$$$$$$$$$$$$$$$$$$$$$$$$$$$$$$$$$$$$$$$$$$$$$$$$$$$$

PARAMETER G(LIQUID,AL;0) 298.15 GLIQAL; 6000.0 N !
PARAMETER G(LIQUID,B;0) 298.15 40723.275-0.006864515 * T**(2.0)-15.6641 * T *
   LOG(T) + 370843.0 * T**(-1.0) + 6.18878E-07 * T**(3.0) + 86.843839 * T;
   500.0 Y 41119.703-0.007095669 * T**(2.0)-14.9827763 * T * LOG(T) +
   335484.0 * T**(-1.0) + 5.07347E-07 * T**(3.0) + 82.101722 * T; 2348.0 Y
   28842.012-31.4 * T * LOG(T) + 200.94731 * T; 6000.0 N !
PARAMETER G(LIQUID,C;0) 298.15 117369.0 + GHSERCC-24.63 * T; 6000.0 N !
PARAMETER G(LIQUID,CE;0) 298.15 GLIQCE; 4000.0 N !
PARAMETER G(LIQUID,CU;0) 298.15 5194.277-5.8489E-21 * T**(7.0)-0.00265684 *
   T**(2.0)-24.112392 * T * LOG(T) + 52478.0 * T**(-1.0) + 1.29223E-07 *
   T**(3.0) + 120.973331 * T; 1357.77 Y -46.545-31.38 * T * LOG(T) +
   173.881484 * T; 3200.0 N !
PARAMETER G(LIQUID,FE;0) 298.15 12040.17 + GHSERFE-3.67516E-21 *
   T**(7.0)-6.55843 * T; 1811.0 Y 14544.751-2.29603E+31 * T**(-9.0) +
   GHSERFE-8.01055 * T; 6000.0 N !
PARAMETER G(LIQUID,HF;0) 298.15 20414.959-0.004146145 * T**(2.0)-22.7075 * T
   * LOG(T)-22590.0 * T**(-1.0)-4.77E-10 * T**(3.0) + 99.790933 * T; 1000.0 Y
   49731.499-0.021262021 * T**(2.0) + 12.116812 * T * LOG(T)-4449699.0 *
   T**(-1.0) + 1.376466E-06 * T**(3.0)-149.91739 * T; 2506.0 Y -4247.217-44.0
   * T * LOG(T) + 265.470523 * T; 6000.0 N !
PARAMETER G(LIQUID,LI;0) 200.0 -7883.612 + 0.035466931 * T**(2.0)-38.940488 *
   T * LOG(T) + 159994.0 * T**(-1.0)-1.9869816E-05 * T**(3.0) + 211.841861 *
   T; 250.0 Y 12015.027-0.182426463 * T**(2.0) + 61.6104424 * T *
   LOG(T)-559968.0 * T**(-1.0) + 6.3955671E-05 * T**(3.0)-362.187078 * T;
   453.6 Y -6057.31 + 0.002633221 * T**(2.0)-31.2283718 * T * LOG(T)-102387.0
   * T**(-1.0)-4.38058E-07 * T**(3.0) + 172.652183 * T; 3000.0 N !
PARAMETER G(LIQUID,MG;0) 298.15 8202.243-8.0176E-20 * T**(7.0) +
   GHSERMG-8.83693 * T; 923.0 Y 8690.316-1.038192E+28 * T**(-9.0) +
   GHSERMG-9.392158 * T; 6000.0 N !
PARAMETER G(LIQUID,MN;0) 298.15 17859.91 + GHSERMN-4.41929E-21 *
   T**(7.0)-12.6208 * T; 1519.0 Y 18739.51 + GHSERMN-1.656847E+30 *
   T**(-9.0)-13.2288 * T; 6000.0 N !
PARAMETER G(LIQUID,N;0) 298.15 29950.0 + GHSERNN + 59.02 * T; 6000.0 N !
PARAMETER G(LIQUID,ND;0) 298.15 5350.01-0.046955463 * T**(2.0) + 5.357301 * T
   * LOG(T)-374380.0 * T**(-1.0) + 6.860782E-06 * T**(3.0)-86.593963 * T;
   1128.0 Y -16335.232-48.7854 * T * LOG(T) + 268.625903 * T; 1800.0 N !
PARAMETER G(LIQUID,NI;0) 298.15 16414.686 + GHSERNI-3.82318E-21 *
   T**(7.0)-9.397 * T; 1728.0 Y 18290.88 + GHSERNI-1.12754E+31 *
   T**(-9.0)-10.537 * T; 6000.0 N !
PARAMETER G(LIQUID,SI;0) 298.15 50696.4 + GHSERSI + 2.09307E-21 *
   T**(7.0)-30.0994 * T; 1687.0 Y 49828.2 + GHSERSI + 4.20369E+30 *
   T**(-9.0)-29.5591 * T; 6000.0 N !
PARAMETER G(LIQUID,SN;0) 100.0 GLIQSN; 3000.0 N !
PARAMETER G(LIQUID,TA;0) 298.15 GLIQTA; 6000.0 N !
PARAMETER G(LIQUID,TI;0) 298.15 GLIQTI; 6000.0 N !
PARAMETER G(LIQUID,V;0) 298.15 GLIQV; 6000.0 N !
PARAMETER G(LIQUID,Y;0) 298.15 3934.121-0.015623487 * T**(2.0)-14.8146562 * T
   * LOG(T)-140695.0 * T**(-1.0) + 1.442946E-06 * T**(3.0) + 59.921688 * T;
   1799.0 Y -13337.609-43.0952 * T * LOG(T) + 258.004539 * T; 3700.0 N !
PARAMETER G(LIQUID,ZN;0) 298.15 -128.574-3.58958E-19 * T**(7.0)-0.001712034 *
   T**(2.0)-23.701314 * T * LOG(T)-1.264963E-06 * T**(3.0) + 108.177079 * T;
   692.68 Y -3620.391-31.38 * T * LOG(T) + 161.608594 * T; 1700.0 N !
PARAMETER G(LIQUID,ZR;0) 298.15 GLIQZR; 6000.0 N !
PARAMETER G(LIQUID,AL,B;0) 298.15 -12671.16 + 1.81016 * T; 6000.0 N !
PARAMETER G(LIQUID,AL,B;1) 298.15 31988.28; 6000.0 N !
PARAMETER G(LIQUID,AL,B;2) 298.15 -15873.74; 6000.0 N !
PARAMETER G(LIQUID,AL,C;0) 298.15 40861.02-33.21138 * T; 6000.0 N !
PARAMETER G(LIQUID,AL,CE;0) 298.15 -134212.46-13295726.0 * T**(-1.0) +
   52.8189 * T; 6000.0 N !
PARAMETER G(LIQUID,AL,CE;1) 298.15 -19162.82-10415657.0 * T**(-1.0)-4.663728
   * T; 6000.0 N !
PARAMETER G(LIQUID,AL,CU;0) 298.15 -66622.0 + 8.1 * T; 6000.0 N !
PARAMETER G(LIQUID,AL,CU;1) 298.15 46800.0 + 10.0 * T * LOG(T)-90.8 * T;
   6000.0 N !
PARAMETER G(LIQUID,AL,CU;2) 298.15 -2812.0; 6000.0 N !
PARAMETER G(LIQUID,AL,FE;0) 298.15 -91976.5 + 22.1314 * T; 6000.0 N !
PARAMETER G(LIQUID,AL,FE;1) 298.15 -5672.58 + 4.8728 * T; 6000.0 N !
PARAMETER G(LIQUID,AL,FE;2) 298.15 121.9; 6000.0 N !
PARAMETER G(LIQUID,AL,LI;0) 298.15 -41500.0 + 20.96 * T; 6000.0 N !
PARAMETER G(LIQUID,AL,LI;1) 298.15 10000.0-5.8 * T; 6000.0 N !
PARAMETER G(LIQUID,AL,LI;2) 298.15 15902.0-9.368 * T; 6000.0 N !
PARAMETER G(LIQUID,AL,LI;3) 298.15 -250.0; 6000.0 N !
PARAMETER G(LIQUID,AL,MG;0) 298.15 -12000.0 + 8.566 * T; 6000.0 N !
PARAMETER G(LIQUID,AL,MG;1) 298.15 1894.0-3.0 * T; 6000.0 N !
PARAMETER G(LIQUID,AL,MG;2) 298.15 2000.0; 6000.0 N !
PARAMETER G(LIQUID,AL,MN;0) 298.15 -66174.0 + 27.0988 * T; 6000.0 N !
PARAMETER G(LIQUID,AL,MN;1) 298.15 -7509.0 + 5.4836 * T; 6000.0 N !
PARAMETER G(LIQUID,AL,MN;2) 298.15 -2639.0; 6000.0 N !
PARAMETER G(LIQUID,AL,N;0) 298.15 -336826.61 + 103.22478 * T; 6000.0 N !
PARAMETER G(LIQUID,AL,ND;0) 298.15 -125909.87-21805836.0 * T**(-1.0) +
   56.16354 * T; 6000.0 N !
PARAMETER G(LIQUID,AL,ND;1) 298.15 35170.81-32643234.0 * T**(-1.0)-33.34898 *
   T; 6000.0 N !
PARAMETER G(LIQUID,AL,SI;0) 298.15 -11655.93-0.92934 * T; 6000.0 N !
PARAMETER G(LIQUID,AL,SI;1) 298.15 -2873.45 + 0.2945 * T; 6000.0 N !
PARAMETER G(LIQUID,AL,SI;2) 298.15 2520.0; 6000.0 N !
PARAMETER G(LIQUID,AL,SN;0) 298.15 16329.85-4.98306 * T; 6000.0 N !
PARAMETER G(LIQUID,AL,SN;1) 298.15 4111.97-1.15145 * T; 6000.0 N !
PARAMETER G(LIQUID,AL,SN;2) 298.15 1765.43-0.5739 * T; 6000.0 N !
PARAMETER G(LIQUID,AL,TA;0) 298.15 -108000.0 + 30.0 * T; 6000.0 N !
PARAMETER G(LIQUID,AL,TA;1) 298.15 6000.0; 6000.0 N !
PARAMETER G(LIQUID,AL,TA;2) 298.15 17000.0; 6000.0 N !
PARAMETER G(LIQUID,AL,TI;0) 298.15 -108250.0 + 38.0 * T; 6000.0 N !
PARAMETER G(LIQUID,AL,TI;1) 298.15 -6000.0 + 5.0 * T; 6000.0 N !
PARAMETER G(LIQUID,AL,TI;2) 298.15 15000.0; 6000.0 N !
PARAMETER G(LIQUID,AL,V;0) 298.15 -50725.0 + 9.0 * T; 6000.0 N !
PARAMETER G(LIQUID,AL,V;1) 298.15 -15000.0 + 8.0 * T; 6000.0 N !
PARAMETER G(LIQUID,AL,Y;0) 298.15 -202611.28 + 4.63942 * T; 6000.0 N !
PARAMETER G(LIQUID,AL,Y;1) 298.15 -54350.11 + 0.28402 * T; 6000.0 N !
PARAMETER G(LIQUID,AL,Y;2) 298.15 83347.01-34.76401 * T; 6000.0 N !
PARAMETER G(LIQUID,AL,Y;3) 298.15 15488.69-0.7988 * T; 6000.0 N !
PARAMETER G(LIQUID,AL,Y;4) 298.15 -51205.9 + 30.2161 * T; 6000.0 N !
PARAMETER G(LIQUID,AL,ZN;0) 298.15 10465.55-3.39259 * T; 6000.0 N !
PARAMETER G(LIQUID,AL,ZR;0) 298.15 -125000.0 + 35.0 * T; 6000.0 N !
PARAMETER G(LIQUID,AL,ZR;1) 298.15 -10000.0 + 5.57 * T; 6000.0 N !
PARAMETER G(LIQUID,AL,ZR;2) 298.15 15750.0; 6000.0 N !
PARAMETER G(LIQUID,B,C;0) 298.15 -67045.16 + 4.46969 * T; 6000.0 N !
PARAMETER G(LIQUID,B,C;1) 298.15 -36682.57 + 2.44551 * T; 6000.0 N !
PARAMETER G(LIQUID,B,HF;0) 298.15 -170625.0-4.85541 * T; 6000.0 N !
PARAMETER G(LIQUID,B,HF;1) 298.15 -39128.0; 6000.0 N !
PARAMETER G(LIQUID,B,HF;2) 298.15 16331.1; 6000.0 N !
PARAMETER G(LIQUID,B,N;0) 298.15 30000.0-4.0 * T; 6000.0 N !
PARAMETER G(LIQUID,B,SI;0) 298.15 17631.92-1.76321 * T; 6000.0 N !
PARAMETER G(LIQUID,B,SI;1) 298.15 -3526.99 + 0.3527 * T; 6000.0 N !
PARAMETER G(LIQUID,B,TI;0) 298.15 -265414.4 + 15.543418 * T; 6000.0 N !
PARAMETER G(LIQUID,B,TI;1) 298.15 -134303.03 + 17.709482 * T; 6000.0 N !
PARAMETER G(LIQUID,B,TI;2) 298.15 61691.479; 6000.0 N !
PARAMETER G(LIQUID,B,TI;3) 298.15 52656.13; 6000.0 N !
PARAMETER G(LIQUID,C,HF;0) 298.15 -395564.0 + 42.9738 * T; 6000.0 N !
PARAMETER G(LIQUID,C,HF;1) 298.15 -67417.5; 6000.0 N !
PARAMETER G(LIQUID,C,HF;2) 298.15 225427.0-44.5905 * T; 6000.0 N !
PARAMETER G(LIQUID,C,HF;3) 298.15 231368.0-29.9471 * T; 6000.0 N !
PARAMETER G(LIQUID,C,SI;0) 298.15 25644.97-6.38115 * T; 6000.0 N !
PARAMETER G(LIQUID,C,TI;0) 298.15 -214678.0-14.314 * T; 6000.0 N !
PARAMETER G(LIQUID,CE,MG;0) 298.15 -39381.19 + 16.34052 * T; 6000.0 N !
PARAMETER G(LIQUID,CE,MG;1) 298.15 25338.56-11.86885 * T; 6000.0 N !
PARAMETER G(LIQUID,CE,MG;2) 298.15 -15106.9; 6000.0 N !
PARAMETER G(LIQUID,CU,FE;0) 298.15 36088.0-2.32968 * T; 6000.0 N !
PARAMETER G(LIQUID,CU,FE;1) 298.15 324.53-0.0327 * T; 6000.0 N !
PARAMETER G(LIQUID,CU,FE;2) 298.15 10355.4-3.60297 * T; 6000.0 N !
PARAMETER G(LIQUID,CU,LI;0) 298.15 66000.0-44.723 * T; 6000.0 N !
PARAMETER G(LIQUID,CU,MG;0) 298.15 -36962.71 + 4.74394 * T; 6000.0 N !
PARAMETER G(LIQUID,CU,MG;1) 298.15 -8182.19; 6000.0 N !
PARAMETER G(LIQUID,CU,NI;0) 298.15 12048.61 + 1.29893 * T; 6000.0 N !
PARAMETER G(LIQUID,CU,NI;1) 298.15 -1861.61 + 0.94201 * T; 6000.0 N !
PARAMETER G(LIQUID,CU,SI;0) 298.15 -39688.86 + 14.27467 * T; 6000.0 N !
PARAMETER G(LIQUID,CU,SI;1) 298.15 -49937.13 + 29.7896 * T; 6000.0 N !
PARAMETER G(LIQUID,CU,SI;2) 298.15 -31810.16 + 18.00804 * T; 6000.0 N !
PARAMETER G(LIQUID,CU,Y;0) 298.15 -88958.06 + 21.56669 * T; 6000.0 N !
PARAMETER G(LIQUID,CU,Y;1) 298.15 -33607.31 + 3.10462 * T; 6000.0 N !
PARAMETER G(LIQUID,CU,Y;2) 298.15 8083.16-0.74669 * T; 6000.0 N !
PARAMETER G(LIQUID,CU,ZN;0) 298.15 -40695.54 + 12.65269 * T; 6000.0 N !
PARAMETER G(LIQUID,CU,ZN;1) 298.15 4402.72-6.55425 * T; 6000.0 N !
PARAMETER G(LIQUID,CU,ZN;2) 298.15 7818.1-3.25416 * T; 6000.0 N !
PARAMETER G(LIQUID,CU,ZR;0) 298.15 -61685.53 + 11.29235 * T; 6000.0 N !
PARAMETER G(LIQUID,CU,ZR;1) 298.15 -8830.66 + 5.04565 * T; 6000.0 N !
PARAMETER G(LIQUID,FE,MG;0) 298.15 61343.0 + 1.5 * T; 6000.0 N !
PARAMETER G(LIQUID,FE,MG;1) 298.15 -2700.0; 6000.0 N !
PARAMETER G(LIQUID,FE,MN;0) 298.15 -3950.0 + 0.489 * T; 6000.0 N !
PARAMETER G(LIQUID,FE,MN;1) 298.15 1145.0; 6000.0 N !
PARAMETER G(LIQUID,FE,SI;0) 298.15 -164434.6 + 41.9773 * T; 6000.0 N !
PARAMETER G(LIQUID,FE,SI;1) 298.15 -21.523 * T; 6000.0 N !
PARAMETER G(LIQUID,FE,SI;2) 298.15 -18821.542 + 22.07 * T; 6000.0 N !
PARAMETER G(LIQUID,FE,SI;3) 298.15 9695.8; 6000.0 N !
PARAMETER G(LIQUID,FE,TI;0) 298.15 -62273.8 + 5.6939 * T; 6000.0 N !
PARAMETER G(LIQUID,FE,TI;1) 298.15 -5491.468; 6000.0 N !
PARAMETER G(LIQUID,HF,TI;0) 298.15 -4993.5-7.10316 * T; 6000.0 N !
PARAMETER G(LIQUID,LI,MG;0) 298.15 -14935.0 + 10.371 * T; 6000.0 N !
PARAMETER G(LIQUID,LI,MG;1) 298.15 -1789.0 + 1.143 * T; 6000.0 N !
PARAMETER G(LIQUID,LI,MG;2) 298.15 6533.0-6.6915 * T; 6000.0 N !
PARAMETER G(LIQUID,LI,ZR;0) 298.15 100000.0; 6000.0 N !
PARAMETER G(LIQUID,MG,MN;0) 298.15 19125.0 + 12.5 * T; 6000.0 N !
PARAMETER G(LIQUID,MG,NI;0) 298.15 -42304.49 + 7.45704 * T; 6000.0 N !
PARAMETER G(LIQUID,MG,NI;1) 298.15 -15611.66 + 9.11885 * T; 6000.0 N !
PARAMETER G(LIQUID,MG,SI;0) 298.15 -83864.26 + 32.44438 * T; 6000.0 N !
PARAMETER G(LIQUID,MG,SI;1) 298.15 18027.41-19.61202 * T; 6000.0 N !
PARAMETER G(LIQUID,MG,SI;2) 298.15 2486.67-0.31084 * T; 6000.0 N !
PARAMETER G(LIQUID,MG,SI;3) 298.15 18541.17-2.31766 * T; 6000.0 N !
PARAMETER G(LIQUID,MG,SI;4) 298.15 -12338.84 + 1.54236 * T; 6000.0 N !
PARAMETER G(LIQUID,MG,Y;0) 298.15 -25802.51 + 4.30042 * T; 6000.0 N !
PARAMETER G(LIQUID,MG,Y;1) 298.15 -19229.76 + 3.20497 * T; 6000.0 N !
PARAMETER G(LIQUID,MG,ZN;0) 298.15 -77729.24 + 0.04 * T**(2.0)-95.0 * T *
   LOG(T) + 680.52266 * T; 6000.0 N !
PARAMETER G(LIQUID,MG,ZN;1) 298.15 3674.72 + 0.57139 * T; 6000.0 N !
PARAMETER G(LIQUID,MG,ZN;2) 298.15 -1588.15; 6000.0 N !
PARAMETER G(LIQUID,MG,ZR;0) 298.15 14003.84 + 29.34205 * T; 6000.0 N !
PARAMETER G(LIQUID,MN,SI;0) 298.15 -139817.0 + 29.86137 * T; 6000.0 N !
PARAMETER G(LIQUID,MN,SI;1) 298.15 -34917.2 + 3.20488 * T; 6000.0 N !
PARAMETER G(LIQUID,MN,SI;2) 298.15 46782.4-18.18969 * T; 6000.0 N !
PARAMETER G(LIQUID,MN,SI;3) 298.15 16168.2; 6000.0 N !
PARAMETER G(LIQUID,MN,TI;0) 298.15 -34000.0 + 21.5 * T; 6000.0 N !
PARAMETER G(LIQUID,MN,TI;1) 298.15 1400.0; 6000.0 N !
PARAMETER G(LIQUID,MN,ZR;0) 298.15 -35187.553 + 2.6983563 * T; 6000.0 N !
PARAMETER G(LIQUID,MN,ZR;1) 298.15 -1305.986; 6000.0 N !
PARAMETER G(LIQUID,N,TI;0) 298.15 -376354.145; 6000.0 N !
PARAMETER G(LIQUID,N,TI;1) 298.15 -98242.2945; 6000.0 N !
PARAMETER G(LIQUID,N,V;0) 298.15 -239000.0; 6000.0 N !
PARAMETER G(LIQUID,N,V;1) 298.15 -8380.0; 6000.0 N !
PARAMETER G(LIQUID,NI,V;0) 298.15 -51927.0 + 14.99 * T; 6000.0 N !
PARAMETER G(LIQUID,SI,SN;0) 298.15 25364.6; 3000.0 N !
PARAMETER G(LIQUID,SI,SN;1) 298.15 3148.8; 3000.0 N !
PARAMETER G(LIQUID,SI,SN;2) 298.15 4460.9; 3000.0 N !
PARAMETER G(LIQUID,SI,TI;0) 298.15 -255852.17 + 21.87411 * T; 6000.0 N !
PARAMETER G(LIQUID,SI,TI;1) 298.15 25025.35-2.00203 * T; 6000.0 N !
PARAMETER G(LIQUID,SI,TI;2) 298.15 83940.65-6.71526 * T; 6000.0 N !
PARAMETER G(LIQUID,SI,V;0) 298.15 -180900.0 + 40.0 * T; 6000.0 N !
PARAMETER G(LIQUID,SI,V;1) 298.15 37000.0; 6000.0 N !
PARAMETER G(LIQUID,SI,V;2) 298.15 20000.0; 6000.0 N !
PARAMETER G(LIQUID,SI,Y;0) 298.15 -212656.12 + 25.83471 * T; 6000.0 N !
PARAMETER G(LIQUID,SI,Y;1) 298.15 13977.08-31.08941 * T; 6000.0 N !
PARAMETER G(LIQUID,SI,Y;2) 298.15 62049.23-50.31476 * T; 6000.0 N !
PARAMETER G(LIQUID,SI,ZN;0) 298.15 7829.25; 6000.0 N !
PARAMETER G(LIQUID,SI,ZN;1) 298.15 -3338.18; 6000.0 N !
PARAMETER G(LIQUID,SI,ZN;2) 298.15 -891.33; 6000.0 N !
PARAMETER G(LIQUID,SI,ZR;0) 298.15 -190000.0 + 16.895515 * T; 6000.0 N !
PARAMETER G(LIQUID,SI,ZR;1) 298.15 14.525747 * T; 6000.0 N !
PARAMETER G(LIQUID,SN,TI;0) 298.15 -90206.13-5.55089 * T; 3000.0 N !
PARAMETER G(LIQUID,SN,TI;1) 298.15 44395.59-6.09746 * T; 3000.0 N !
PARAMETER G(LIQUID,SN,ZN;0) 298.15 19314.64 + 8.751396 * T * LOG(T)-75.89939
   * T; 6000.0 N !
PARAMETER G(LIQUID,SN,ZN;1) 298.15 -5696.28 + 4.20198 * T; 6000.0 N !
PARAMETER G(LIQUID,SN,ZN;2) 298.15 1037.22 + 0.98362 * T; 6000.0 N !
PARAMETER G(LIQUID,SN,ZR;0) 298.15 -45520.535-95.459986 * T; 6000.0 N !
PARAMETER G(LIQUID,SN,ZR;1) 298.15 -80000.0 + 82.115263 * T; 6000.0 N !
PARAMETER G(LIQUID,SN,ZR;2) 298.15 -120000.0 + 80.027343 * T; 6000.0 N !
PARAMETER G(LIQUID,TA,TI;0) 298.15 1000.0; 6000.0 N !
PARAMETER G(LIQUID,TA,TI;1) 298.15 -7000.0; 6000.0 N !
PARAMETER G(LIQUID,TI,V;0) 298.15 1400.0; 6000.0 N !
PARAMETER G(LIQUID,TI,V;1) 298.15 4100.0; 6000.0 N !
PARAMETER G(LIQUID,V,ZR;0) 298.15 -23986.0 + 19.338 * T; 6000.0 N !
PARAMETER G(LIQUID,V,ZR;1) 298.15 -2058.35 + 3.289 * T; 6000.0 N !
PARAMETER G(LIQUID,AL,CU,LI;0) 298.15 -100000.0; 6000.0 N !
PARAMETER G(LIQUID,AL,CU,ZN;0) 298.15 39176.114; 6000.0 N !
PARAMETER G(LIQUID,AL,CU,ZN;1) 298.15 -130184.11; 6000.0 N !
PARAMETER G(LIQUID,AL,CU,ZN;2) 298.15 35855.929; 6000.0 N !
PARAMETER G(LIQUID,AL,FE,SI;0) 298.15 -96677.0 + 63.727 * T; 6000.0 N !
PARAMETER G(LIQUID,AL,FE,SI;1) 298.15 -50575.0 + 63.727 * T; 6000.0 N !
PARAMETER G(LIQUID,AL,FE,SI;2) 298.15 -62178.0 + 63.727 * T; 6000.0 N !
PARAMETER G(LIQUID,AL,MG,SI;0) 298.15 4125.86-0.51573 * T; 6000.0 N !
PARAMETER G(LIQUID,AL,MG,SI;1) 298.15 -47961.64 + 5.9952 * T; 6000.0 N !
PARAMETER G(LIQUID,AL,MG,SI;2) 298.15 25813.8-3.22672 * T; 6000.0 N !
PARAMETER G(LIQUID,AL,MG,ZN;0) 298.15 -11475.0 + 11.0 * T; 6000.0 N !
PARAMETER G(LIQUID,AL,MG,ZN;1) 298.15 -11475.0 + 11.0 * T; 6000.0 N !
PARAMETER G(LIQUID,AL,MG,ZN;2) 298.15 -11475.0 + 11.0 * T; 6000.0 N !
PARAMETER G(LIQUID,AL,MN,SI;0) 298.15 -37000.0; 6000.0 N !
PARAMETER G(LIQUID,AL,SN,ZN;0) 298.15 -2777.03 + 0.59427 * T; 6000.0 N !
PARAMETER G(LIQUID,AL,SN,ZN;1) 298.15 15225.63-3.25821 * T; 6000.0 N !
PARAMETER G(LIQUID,AL,SN,ZN;2) 298.15 -16198.13 + 3.46632 * T; 6000.0 N !
PARAMETER G(LIQUID,AL,TI,V;0) 298.15 1E-05; 6000.0 N !
PARAMETER G(LIQUID,B,C,HF;0) 298.15 133208.0; 6000.0 N !
PARAMETER G(LIQUID,B,C,HF;1) 298.15 39102.9; 6000.0 N !
PARAMETER G(LIQUID,B,C,HF;2) 298.15 -313626.0; 6000.0 N !
PARAMETER G(LIQUID,B,HF,TI;0) 298.15 41733.1; 6000.0 N !
PARAMETER G(LIQUID,B,HF,TI;1) 298.15 125.375 * T; 6000.0 N !
PARAMETER G(LIQUID,B,HF,TI;2) 298.15 93.6697 * T; 6000.0 N !
PARAMETER G(LIQUID,CU,MG,SI;0) 298.15 0.0001; 6000.0 N !
PARAMETER G(LIQUID,CU,MG,SI;1) 298.15 -141736.0; 6000.0 N !
PARAMETER G(LIQUID,CU,MG,SI;2) 298.15 0.0001; 6000.0 N !


$$$$$$$$$$$$$$$$$$$$$$$$$$$$$$$$$$$$$$$$$$$$$$$$$$$$$$$$$$$$$$$$$$$$$$$$$$$$$$
$                                   MG24Y5                                   $
$$$$$$$$$$$$$$$$$$$$$$$$$$$$$$$$$$$$$$$$$$$$$$$$$$$$$$$$$$$$$$$$$$$$$$$$$$$$$$

PARAMETER G(MG24Y5,MG:MG;0) 298.15 44506.01 + 29.0 * GHSERMG; 6000.0 N !
PARAMETER G(MG24Y5,MG:Y;0) 298.15 -227282.28 + 5.0 * GHSERY + 24.0 * GHSERMG
   + 36.52985 * T; 6000.0 N !


$$$$$$$$$$$$$$$$$$$$$$$$$$$$$$$$$$$$$$$$$$$$$$$$$$$$$$$$$$$$$$$$$$$$$$$$$$$$$$
$                                   MG2NI                                    $
$$$$$$$$$$$$$$$$$$$$$$$$$$$$$$$$$$$$$$$$$$$$$$$$$$$$$$$$$$$$$$$$$$$$$$$$$$$$$$

PARAMETER G(MG2NI,MG:NI;0) 298.15 -82211.2-95.992 * T * LOG(T) + 571.0183 *
   T; 6000.0 N !


$$$$$$$$$$$$$$$$$$$$$$$$$$$$$$$$$$$$$$$$$$$$$$$$$$$$$$$$$$$$$$$$$$$$$$$$$$$$$$
$                                   MG2SI                                    $
$$$$$$$$$$$$$$$$$$$$$$$$$$$$$$$$$$$$$$$$$$$$$$$$$$$$$$$$$$$$$$$$$$$$$$$$$$$$$$

PARAMETER G(MG2SI,MG:SI;0) 298.15 -92250.0-0.0018 * T**(2.0)-75.9 * T *
   LOG(T) + 630000.0 * T**(-1.0) + 440.4 * T; 6000.0 N !


$$$$$$$$$$$$$$$$$$$$$$$$$$$$$$$$$$$$$$$$$$$$$$$$$$$$$$$$$$$$$$$$$$$$$$$$$$$$$$
$                                   MG2SN                                    $
$$$$$$$$$$$$$$$$$$$$$$$$$$$$$$$$$$$$$$$$$$$$$$$$$$$$$$$$$$$$$$$$$$$$$$$$$$$$$$

PARAMETER G(MG2SN,MG:SN;0) 298.15 0.0; 6000.0 N !


$$$$$$$$$$$$$$$$$$$$$$$$$$$$$$$$$$$$$$$$$$$$$$$$$$$$$$$$$$$$$$$$$$$$$$$$$$$$$$
$                                    MG2Y                                    $
$$$$$$$$$$$$$$$$$$$$$$$$$$$$$$$$$$$$$$$$$$$$$$$$$$$$$$$$$$$$$$$$$$$$$$$$$$$$$$

PARAMETER G(MG2Y,MG:MG;0) 298.15 0.0; 6000.0 N !
PARAMETER G(MG2Y,MG:Y;0) 298.15 -39075.78 + GHSERY + 2.0 * GHSERMG + 6.51258
   * T; 6000.0 N !


$$$$$$$$$$$$$$$$$$$$$$$$$$$$$$$$$$$$$$$$$$$$$$$$$$$$$$$$$$$$$$$$$$$$$$$$$$$$$$
$                                  MG2ZN11                                   $
$$$$$$$$$$$$$$$$$$$$$$$$$$$$$$$$$$$$$$$$$$$$$$$$$$$$$$$$$$$$$$$$$$$$$$$$$$$$$$

PARAMETER G(MG2ZN11,MG:AL;0) 298.15 130000.0 + 11.0 * GHSERAL + 2.0 *
   GHSERMG-26.0 * T; 6000.0 N !
PARAMETER G(MG2ZN11,MG:CU;0) 298.15 11.0 * GHSERCU + 2.0 * GHSERMG; 6000.0 N !
PARAMETER G(MG2ZN11,MG:ZN;0) 298.15 -73818.32 + 11.0 * GHSERZN + 2.0 *
   GHSERMG + 18.45457 * T; 6000.0 N !
PARAMETER G(MG2ZN11,MG:CU,ZN;0) 298.15 -351000.0; 6000.0 N !


$$$$$$$$$$$$$$$$$$$$$$$$$$$$$$$$$$$$$$$$$$$$$$$$$$$$$$$$$$$$$$$$$$$$$$$$$$$$$$
$                                   MG2ZN3                                   $
$$$$$$$$$$$$$$$$$$$$$$$$$$$$$$$$$$$$$$$$$$$$$$$$$$$$$$$$$$$$$$$$$$$$$$$$$$$$$$

PARAMETER G(MG2ZN3,MG:AL;0) 298.15 1000.0 + 3.0 * GHSERAL + 2.0 * GHSERMG-0.2
   * T; 6000.0 N !
PARAMETER G(MG2ZN3,MG:CU;0) 298.15 3.0 * GHSERCU + 2.0 * GHSERMG; 6000.0 N !
PARAMETER G(MG2ZN3,MG:ZN;0) 298.15 -54406.2 + 3.0 * GHSERZN + 2.0 * GHSERMG +
   13.60156 * T; 6000.0 N !
PARAMETER G(MG2ZN3,MG:CU,ZN;0) 298.15 -100000.0; 6000.0 N !


$$$$$$$$$$$$$$$$$$$$$$$$$$$$$$$$$$$$$$$$$$$$$$$$$$$$$$$$$$$$$$$$$$$$$$$$$$$$$$
$                                   MG7ZN3                                   $
$$$$$$$$$$$$$$$$$$$$$$$$$$$$$$$$$$$$$$$$$$$$$$$$$$$$$$$$$$$$$$$$$$$$$$$$$$$$$$

PARAMETER G(MG7ZN3,MG:ZN;0) 298.15 -335741.54 + 20.0 * GHSERZN + 51.0 *
   GHSERMG + 35.5 * T; 6000.0 N !


$$$$$$$$$$$$$$$$$$$$$$$$$$$$$$$$$$$$$$$$$$$$$$$$$$$$$$$$$$$$$$$$$$$$$$$$$$$$$$
$                                 MGY_GAMMA                                  $
$$$$$$$$$$$$$$$$$$$$$$$$$$$$$$$$$$$$$$$$$$$$$$$$$$$$$$$$$$$$$$$$$$$$$$$$$$$$$$

PARAMETER G(MGY_GAMMA,MG:MG;0) 298.15 9891.48 + 2.0 * GHSERMG; 6000.0 N !
PARAMETER G(MGY_GAMMA,MG:Y;0) 298.15 -32162.76 + GHSERY + GHSERMG + 8.0 * T;
   6000.0 N !


$$$$$$$$$$$$$$$$$$$$$$$$$$$$$$$$$$$$$$$$$$$$$$$$$$$$$$$$$$$$$$$$$$$$$$$$$$$$$$
$                                    MGZN                                    $
$$$$$$$$$$$$$$$$$$$$$$$$$$$$$$$$$$$$$$$$$$$$$$$$$$$$$$$$$$$$$$$$$$$$$$$$$$$$$$

PARAMETER G(MGZN,MG:AL;0) 298.15 -10000.0 + 13.0 * GHSERAL + 12.0 * GHSERMG +
   2.5 * T; 6000.0 N !
PARAMETER G(MGZN,MG:CU;0) 298.15 13.0 * GHSERCU + 12.0 * GHSERMG; 6000.0 N !
PARAMETER G(MGZN,MG:ZN;0) 298.15 -236980.84 + 13.0 * GHSERZN + 12.0 * GHSERMG
   + 59.24524 * T; 6000.0 N !
PARAMETER G(MGZN,MG:CU,ZN;0) 298.15 -575000.0; 6000.0 N !


$$$$$$$$$$$$$$$$$$$$$$$$$$$$$$$$$$$$$$$$$$$$$$$$$$$$$$$$$$$$$$$$$$$$$$$$$$$$$$
$                                   MGZN2                                    $
$$$$$$$$$$$$$$$$$$$$$$$$$$$$$$$$$$$$$$$$$$$$$$$$$$$$$$$$$$$$$$$$$$$$$$$$$$$$$$

PARAMETER G(MGZN2,MG:ZN;0) 298.15 0.0; 6000.0 N !


$$$$$$$$$$$$$$$$$$$$$$$$$$$$$$$$$$$$$$$$$$$$$$$$$$$$$$$$$$$$$$$$$$$$$$$$$$$$$$
$                                  MN11SI19                                  $
$$$$$$$$$$$$$$$$$$$$$$$$$$$$$$$$$$$$$$$$$$$$$$$$$$$$$$$$$$$$$$$$$$$$$$$$$$$$$$

PARAMETER G(MN11SI19,MN:SI;0) 298.15 -636300.49-0.16391259 *
   T**(2.0)-378.69397 * T * LOG(T)-15432618.0 * T**(-1.0) + 1624.9288 * T;
   6000.0 N !


$$$$$$$$$$$$$$$$$$$$$$$$$$$$$$$$$$$$$$$$$$$$$$$$$$$$$$$$$$$$$$$$$$$$$$$$$$$$$$
$                                   MN2ZR                                    $
$$$$$$$$$$$$$$$$$$$$$$$$$$$$$$$$$$$$$$$$$$$$$$$$$$$$$$$$$$$$$$$$$$$$$$$$$$$$$$

PARAMETER G(MN2ZR,MN:MN;0) 298.15 -21345.84-0.02204304 * T**(2.0)-70.3746 * T
   * LOG(T) + 209481.3 * T**(-1.0) + 390.177 * T; 1519.0 Y -83200.23 +
   4.970541E+30 * T**(-9.0)-144.0 * T * LOG(T) + 936.7944 * T; 2000.0 N !
PARAMETER G(MN2ZR,MN:ZR;0) 298.15 -79282.375-0.01907327 * T**(2.0)-71.0782 *
   T * LOG(T) + 174625.2 * T**(-1.0) + 386.94271 * T; 1900.0 Y -119446.65 +
   3.313694E+30 * T**(-9.0)-0.00437791 * T**(2.0)-120.1618 * T * LOG(T) +
   34971.0 * T**(-1.0) + 750.75589 * T; 2000.0 N !
PARAMETER G(MN2ZR,ZR:MN;0) 298.15 -8770.8146-0.0161035 * T**(2.0)-71.7818 * T
   * LOG(T) + 139769.1 * T**(-1.0) + 381.3571 * T; 1519.0 Y -29388.945 +
   1.656847E+30 * T**(-9.0)-0.00875582 * T**(2.0)-96.3236 * T * LOG(T) +
   69942.0 * T**(-1.0) + 563.56289 * T; 2000.0 N !
PARAMETER G(MN2ZR,ZR:ZR;0) 298.15 -8482.785-0.01313373 * T**(2.0)-72.4854 * T
   * LOG(T) + 104913.0 * T**(-1.0) + 376.94715 * T; 2128.0 Y
   -63257.763-4.028685E+31 * T**(-9.0)-126.432 * T * LOG(T) + 788.17255 * T;
   6000.0 N !
PARAMETER G(MN2ZR,MN:MN,ZR;0) 298.15 1066.4675 + 10.504933 * T; 6000.0 N !
PARAMETER G(MN2ZR,MN,ZR:MN;0) 298.15 18442.56 + 14.090471 * T; 6000.0 N !
PARAMETER G(MN2ZR,MN,ZR:ZR;0) 298.15 1066.4675 + 10.504933 * T; 6000.0 N !
PARAMETER G(MN2ZR,ZR:MN,ZR;0) 298.15 18442.56 + 14.090471 * T; 6000.0 N !


$$$$$$$$$$$$$$$$$$$$$$$$$$$$$$$$$$$$$$$$$$$$$$$$$$$$$$$$$$$$$$$$$$$$$$$$$$$$$$
$                                   MN3SI                                    $
$$$$$$$$$$$$$$$$$$$$$$$$$$$$$$$$$$$$$$$$$$$$$$$$$$$$$$$$$$$$$$$$$$$$$$$$$$$$$$

PARAMETER G(MN3SI,MN:SI;0) 298.15 -124189.87-0.007770061 * T**(2.0)-131.682 *
   T * LOG(T) + 1657200.0 * T**(-1.0) + 782.4373 * T; 950.0 Y
   -119740.6-0.007770061 * T**(2.0)-131.682 * T * LOG(T) + 1657200.0 *
   T**(-1.0) + 777.7538 * T; 6000.0 N !


$$$$$$$$$$$$$$$$$$$$$$$$$$$$$$$$$$$$$$$$$$$$$$$$$$$$$$$$$$$$$$$$$$$$$$$$$$$$$$
$                                   MN3TI                                    $
$$$$$$$$$$$$$$$$$$$$$$$$$$$$$$$$$$$$$$$$$$$$$$$$$$$$$$$$$$$$$$$$$$$$$$$$$$$$$$

PARAMETER G(MN3TI,MN:TI;0) 298.15 -18552.0 + GHSERTI + 3.0 * GHSERMN-9.12 *
   T; 6000.0 N !


$$$$$$$$$$$$$$$$$$$$$$$$$$$$$$$$$$$$$$$$$$$$$$$$$$$$$$$$$$$$$$$$$$$$$$$$$$$$$$
$                                   MN4TI                                    $
$$$$$$$$$$$$$$$$$$$$$$$$$$$$$$$$$$$$$$$$$$$$$$$$$$$$$$$$$$$$$$$$$$$$$$$$$$$$$$

PARAMETER G(MN4TI,MN:TI;0) 298.15 -2445.0 + 0.185 * GHSERTI + 0.815 *
   GHSERMN-2.9 * T; 6000.0 N !


$$$$$$$$$$$$$$$$$$$$$$$$$$$$$$$$$$$$$$$$$$$$$$$$$$$$$$$$$$$$$$$$$$$$$$$$$$$$$$
$                                   MN5SI3                                   $
$$$$$$$$$$$$$$$$$$$$$$$$$$$$$$$$$$$$$$$$$$$$$$$$$$$$$$$$$$$$$$$$$$$$$$$$$$$$$$

PARAMETER G(MN5SI3,MN:SI;0) 298.15 -261930.32-0.01529344 * T**(2.0)-211.15016
   * T * LOG(T)-149263.11 * T**(-1.0) + 1170.7779 * T; 6000.0 N !


$$$$$$$$$$$$$$$$$$$$$$$$$$$$$$$$$$$$$$$$$$$$$$$$$$$$$$$$$$$$$$$$$$$$$$$$$$$$$$
$                                   MN6SI                                    $
$$$$$$$$$$$$$$$$$$$$$$$$$$$$$$$$$$$$$$$$$$$$$$$$$$$$$$$$$$$$$$$$$$$$$$$$$$$$$$

PARAMETER G(MN6SI,MN:SI;0) 298.15 -250180.6 + 3.0 * GHSERSI + 17.0 *
   GHSERMN-12.07755 * T * LOG(T)-0.02850984 * T**(2.0) + 7514.0 * T**(-1.0) +
   84.8444 * T; 1519.0 Y -282008.6 + 3.0 * GHSERSI + 3.928228E+31 * T**(-9.0)
   + 17.0 * GHSERMN-0.05879165 * T**(2.0) + 12.06754 * T * LOG(T)-32.58304 *
   T; 6000.0 N !


$$$$$$$$$$$$$$$$$$$$$$$$$$$$$$$$$$$$$$$$$$$$$$$$$$$$$$$$$$$$$$$$$$$$$$$$$$$$$$
$                                   MN9SI2                                   $
$$$$$$$$$$$$$$$$$$$$$$$$$$$$$$$$$$$$$$$$$$$$$$$$$$$$$$$$$$$$$$$$$$$$$$$$$$$$$$

PARAMETER G(MN9SI2,MN:SI;0) 298.15 -578208.4 + 7.0 * GHSERSI + 33.0 *
   GHSERMN-0.0500355 * T**(2.0)-56.86988 * T * LOG(T) + 1458600.0 * T**(-1.0)
   + 381.294 * T; 1519.0 Y -639992.0 + 7.0 * GHSERSI + 7.625384E+31 *
   T**(-9.0) + 33.0 * GHSERMN-0.1 * T**(2.0)-10.0 * T * LOG(T) + 153.3464 *
   T; 6000.0 N !


$$$$$$$$$$$$$$$$$$$$$$$$$$$$$$$$$$$$$$$$$$$$$$$$$$$$$$$$$$$$$$$$$$$$$$$$$$$$$$
$                                    MNSI                                    $
$$$$$$$$$$$$$$$$$$$$$$$$$$$$$$$$$$$$$$$$$$$$$$$$$$$$$$$$$$$$$$$$$$$$$$$$$$$$$$

PARAMETER G(MNSI,MN:SI;0) 298.15 -78135.144-0.006903355 * T**(2.0)-52.42121 *
   T * LOG(T) + 876442.9 * T**(-1.0) + 308.2488 * T; 6000.0 N !


$$$$$$$$$$$$$$$$$$$$$$$$$$$$$$$$$$$$$$$$$$$$$$$$$$$$$$$$$$$$$$$$$$$$$$$$$$$$$$
$                                    NI2V                                    $
$$$$$$$$$$$$$$$$$$$$$$$$$$$$$$$$$$$$$$$$$$$$$$$$$$$$$$$$$$$$$$$$$$$$$$$$$$$$$$

PARAMETER G(NI2V,NI:V;0) 298.15 -38032.065-0.01512 * T**(2.0)-64.6973 * T *
   LOG(T)-13.75326 * T**(-1.0) + 337.2614 * T; 1193.0 N !


$$$$$$$$$$$$$$$$$$$$$$$$$$$$$$$$$$$$$$$$$$$$$$$$$$$$$$$$$$$$$$$$$$$$$$$$$$$$$$
$                                   NI2V7                                    $
$$$$$$$$$$$$$$$$$$$$$$$$$$$$$$$$$$$$$$$$$$$$$$$$$$$$$$$$$$$$$$$$$$$$$$$$$$$$$$

PARAMETER G(NI2V7,NI:V;0) 298.15 -190634.14-0.00482 * T**(2.0)-233.55668 * T
   * LOG(T) + 844557.21 * T**(-1.0)-5.196308E-06 * T**(3.0) + 1333.90548 * T;
   1110.0 N !


$$$$$$$$$$$$$$$$$$$$$$$$$$$$$$$$$$$$$$$$$$$$$$$$$$$$$$$$$$$$$$$$$$$$$$$$$$$$$$
$                                    NI3V                                    $
$$$$$$$$$$$$$$$$$$$$$$$$$$$$$$$$$$$$$$$$$$$$$$$$$$$$$$$$$$$$$$$$$$$$$$$$$$$$$$

PARAMETER G(NI3V,NI:V;0) 298.15 -45524.96-0.00824 * T**(2.0)-99.74166 * T *
   LOG(T)-13753.332 * T**(-1.0) + 529.01852 * T; 1326.0 N !


$$$$$$$$$$$$$$$$$$$$$$$$$$$$$$$$$$$$$$$$$$$$$$$$$$$$$$$$$$$$$$$$$$$$$$$$$$$$$$
$                                   OMEGA                                    $
$$$$$$$$$$$$$$$$$$$$$$$$$$$$$$$$$$$$$$$$$$$$$$$$$$$$$$$$$$$$$$$$$$$$$$$$$$$$$$

PARAMETER G(OMEGA,ZR;0) 298.15 -8878.082-0.002799446 * T**(2.0)-26.8556 * T *
   LOG(T) + 38376.0 * T**(-1.0) + 144.432234 * T; 2128.0 Y -29500.524 +
   7.17445E+31 * T**(-9.0)-42.144 * T * LOG(T) + 265.290858 * T; 6000.0 N !


$$$$$$$$$$$$$$$$$$$$$$$$$$$$$$$$$$$$$$$$$$$$$$$$$$$$$$$$$$$$$$$$$$$$$$$$$$$$$$
$                                    PHI                                     $
$$$$$$$$$$$$$$$$$$$$$$$$$$$$$$$$$$$$$$$$$$$$$$$$$$$$$$$$$$$$$$$$$$$$$$$$$$$$$$

PARAMETER G(PHI,MG:AL;0) 298.15 -15400.0 + 6.0 * GHSERMG + 5.0 * GHSERAL-16.5
   * T; 6000.0 N !
PARAMETER G(PHI,MG:ZN;0) 298.15 -79530.0 + 5.0 * GHSERZN + 6.0 * GHSERMG +
   20.9 * T; 6000.0 N !
PARAMETER G(PHI,MG:AL,ZN;0) 298.15 -23100.0 + 11.0 * T; 6000.0 N !


$$$$$$$$$$$$$$$$$$$$$$$$$$$$$$$$$$$$$$$$$$$$$$$$$$$$$$$$$$$$$$$$$$$$$$$$$$$$$$
$                                PI_ALFEMGSI                                 $
$$$$$$$$$$$$$$$$$$$$$$$$$$$$$$$$$$$$$$$$$$$$$$$$$$$$$$$$$$$$$$$$$$$$$$$$$$$$$$

PARAMETER G(PI_ALFEMGSI,AL:FE:MG:SI;0) 298.15 -388470.0 + 6.0 * GHSERSI + 3.0
   * GHSERMG + GHSERFE + 8.0 * GHSERAL + 205.6 * T; 6000.0 N !


$$$$$$$$$$$$$$$$$$$$$$$$$$$$$$$$$$$$$$$$$$$$$$$$$$$$$$$$$$$$$$$$$$$$$$$$$$$$$$
$                                   QPHASE                                   $
$$$$$$$$$$$$$$$$$$$$$$$$$$$$$$$$$$$$$$$$$$$$$$$$$$$$$$$$$$$$$$$$$$$$$$$$$$$$$$

PARAMETER G(QPHASE,AL:CU:MG;0) 298.15 -221500.0 + 6.0 * GHSERMG + 7.0 *
   GHSERAL + 3.0 * GHSERCU + 18.46 * T; 6000.0 N !


$$$$$$$$$$$$$$$$$$$$$$$$$$$$$$$$$$$$$$$$$$$$$$$$$$$$$$$$$$$$$$$$$$$$$$$$$$$$$$
$                                 Q_ALCUMGSI                                 $
$$$$$$$$$$$$$$$$$$$$$$$$$$$$$$$$$$$$$$$$$$$$$$$$$$$$$$$$$$$$$$$$$$$$$$$$$$$$$$

PARAMETER G(Q_ALCUMGSI,AL:CU:MG:SI;0) 298.15 -520000.0 + 6.0 * GHSERSI + 8.0
   * GHSERMG + 5.0 * GHSERAL + 2.0 * GHSERCU + 180.0 * T; 6000.0 N !


$$$$$$$$$$$$$$$$$$$$$$$$$$$$$$$$$$$$$$$$$$$$$$$$$$$$$$$$$$$$$$$$$$$$$$$$$$$$$$
$                                   SI2TI                                    $
$$$$$$$$$$$$$$$$$$$$$$$$$$$$$$$$$$$$$$$$$$$$$$$$$$$$$$$$$$$$$$$$$$$$$$$$$$$$$$

PARAMETER G(SI2TI,SI:TI;0) 298.15 -175038.5 + 2.0 * GHSERSI + GHSERTI + 4.548
   * T; 6000.0 N !


$$$$$$$$$$$$$$$$$$$$$$$$$$$$$$$$$$$$$$$$$$$$$$$$$$$$$$$$$$$$$$$$$$$$$$$$$$$$$$
$                                    SI2V                                    $
$$$$$$$$$$$$$$$$$$$$$$$$$$$$$$$$$$$$$$$$$$$$$$$$$$$$$$$$$$$$$$$$$$$$$$$$$$$$$$

PARAMETER G(SI2V,SI:V;0) 298.15 -143160.0-0.0075 * T**(2.0)-67.8 * T * LOG(T)
   + 330000.0 * T**(-1.0) + 401.98 * T; 6000.0 N !


$$$$$$$$$$$$$$$$$$$$$$$$$$$$$$$$$$$$$$$$$$$$$$$$$$$$$$$$$$$$$$$$$$$$$$$$$$$$$$
$                                   SI2Y_H                                   $
$$$$$$$$$$$$$$$$$$$$$$$$$$$$$$$$$$$$$$$$$$$$$$$$$$$$$$$$$$$$$$$$$$$$$$$$$$$$$$

PARAMETER G(SI2Y_H,SI:Y;0) 298.15 -214632.0 + GHSERY + 2.0 * GHSERSI + 28.5 *
   T; 6000.0 N !


$$$$$$$$$$$$$$$$$$$$$$$$$$$$$$$$$$$$$$$$$$$$$$$$$$$$$$$$$$$$$$$$$$$$$$$$$$$$$$
$                                   SI2Y_R                                   $
$$$$$$$$$$$$$$$$$$$$$$$$$$$$$$$$$$$$$$$$$$$$$$$$$$$$$$$$$$$$$$$$$$$$$$$$$$$$$$

PARAMETER G(SI2Y_R,SI:Y;0) 298.15 -219201.1 + GHSERY + 2.0 * GHSERSI + 31.5 *
   T; 6000.0 N !


$$$$$$$$$$$$$$$$$$$$$$$$$$$$$$$$$$$$$$$$$$$$$$$$$$$$$$$$$$$$$$$$$$$$$$$$$$$$$$
$                                   SI2ZR                                    $
$$$$$$$$$$$$$$$$$$$$$$$$$$$$$$$$$$$$$$$$$$$$$$$$$$$$$$$$$$$$$$$$$$$$$$$$$$$$$$

PARAMETER G(SI2ZR,SI:ZR;0) 298.15 -189332.05-0.00767745 * T**(2.0)-63.16867 *
   T * LOG(T)-1.97204833E-11 * T**(3.0) + 139751.1 * T**(-1.0) + 354.93695 *
   T; 6000.0 N !


$$$$$$$$$$$$$$$$$$$$$$$$$$$$$$$$$$$$$$$$$$$$$$$$$$$$$$$$$$$$$$$$$$$$$$$$$$$$$$
$                                   SI2ZR3                                   $
$$$$$$$$$$$$$$$$$$$$$$$$$$$$$$$$$$$$$$$$$$$$$$$$$$$$$$$$$$$$$$$$$$$$$$$$$$$$$$

PARAMETER G(SI2ZR3,SI:ZR;0) 298.15 -493990.62-0.003701 * T**(2.0)-140.103 * T
   * LOG(T) + 1167755.0 * T**(-1.0) + 1.02833333E-07 * T**(3.0) + 844.44793 *
   T; 6000.0 N !


$$$$$$$$$$$$$$$$$$$$$$$$$$$$$$$$$$$$$$$$$$$$$$$$$$$$$$$$$$$$$$$$$$$$$$$$$$$$$$
$                                   SI3TI5                                   $
$$$$$$$$$$$$$$$$$$$$$$$$$$$$$$$$$$$$$$$$$$$$$$$$$$$$$$$$$$$$$$$$$$$$$$$$$$$$$$

PARAMETER G(SI3TI5,SI:SI:TI;0) 298.15 -206191.45 + 3.0 * GHSERTI + 5.0 *
   GHSERSI + 16.49531 * T; 6000.0 N !
PARAMETER G(SI3TI5,SI:TI:TI;0) 298.15 417372.85 + 6.0 * GHSERTI + 2.0 *
   GHSERSI + 33.81017 * T; 6000.0 N !
PARAMETER G(SI3TI5,TI:SI:TI;0) 298.15 -583564.31 + 3.0 * GHSERSI + 5.0 *
   GHSERTI + 2.68514 * T; 6000.0 N !
PARAMETER G(SI3TI5,TI:TI:TI;0) 298.15 40000.0 + 8.0 * GHSERTI + 20.0 * T;
   6000.0 N !
PARAMETER G(SI3TI5,SI:SI,TI:TI;0) 298.15 43024.29-3.44194 * T; 6000.0 N !
PARAMETER G(SI3TI5,SI,TI:SI:TI;0) 298.15 -500000.0 + 40.0 * T; 6000.0 N !
PARAMETER G(SI3TI5,SI,TI:TI:TI;0) 298.15 -500000.0 + 40.0 * T; 6000.0 N !
PARAMETER G(SI3TI5,TI:SI,TI:TI;0) 298.15 43024.29-3.44194 * T; 6000.0 N !


$$$$$$$$$$$$$$$$$$$$$$$$$$$$$$$$$$$$$$$$$$$$$$$$$$$$$$$$$$$$$$$$$$$$$$$$$$$$$$
$                                   SI3V5                                    $
$$$$$$$$$$$$$$$$$$$$$$$$$$$$$$$$$$$$$$$$$$$$$$$$$$$$$$$$$$$$$$$$$$$$$$$$$$$$$$

PARAMETER G(SI3V5,SI:V;0) 298.15 -504000.0-0.00748 * T**(2.0)-211.04 * T *
   LOG(T) + 1680000.0 * T**(-1.0) + 1259.03 * T; 6000.0 N !


$$$$$$$$$$$$$$$$$$$$$$$$$$$$$$$$$$$$$$$$$$$$$$$$$$$$$$$$$$$$$$$$$$$$$$$$$$$$$$
$                                   SI3Y5                                    $
$$$$$$$$$$$$$$$$$$$$$$$$$$$$$$$$$$$$$$$$$$$$$$$$$$$$$$$$$$$$$$$$$$$$$$$$$$$$$$
