Repository: seminaia/simulations

File: CALPHAD/COST507.tdb (part 6 of 8)
$
$PARAMETER BMAGN(BCC_B2,FE,SI:SI:VA;0) 298.15  0.0; 6000.00 N !
$PARAMETER BMAGN(BCC_B2,FE,SI:SI:VA;1) 298.15  0.0; 6000.00 N !
$
$PHASE CUB_A13
$
$PARAMETER G(CUB_A13,FE,SI:VA;0) 298.15 -156180+34.81*T; 6000.00 N !
$PARAMETER G(CUB_A13,FE,SI:VA;1) 298.15 -33470-.41*T; 6000.00 N !
$PARAMETER G(CUB_A13,FE,SI:VA;1) 298.15 -33470-.41*T; 6000.00 N !
$PARAMETER G(CUB_A13,FE,SI:VA;2) 298.15 +35780-11.08*T; 6000.00 N !
$PARAMETER G(CUB_A13,FE,SI:VA;3) 298.15 +28800-6.92*T; 6000.00 N !
$
$PHASE FCC_A1
$
PARAMETER G(FCC_A1,FE,SI:VA;0) 298.15 -125247.7+41.166*T; 6000.00 N !
PARAMETER G(FCC_A1,FE,SI:VA;1) 298.15 -142707.6; 6000.00 N !
PARAMETER G(FCC_A1,FE,SI:VA;2) 298.15  89907.3; 6000.00 N !
$
$PHASE FESI
$
PARAMETER G(FESI,FE:SI;0) 298.15 -72761.2+4.44*T+GHSERFE+GHSERSI;
                                      6000.00 N !
$
$PHASE FE2SI
$
PARAMETER G(FE2SI,FE:SI;0) 298.15 -71256.6-10.62*T+2.0*GHSERFE
                                  +GHSERSI; 6000.00 N !
$
$PHASE FE5SI3
$
PARAMETER G(FE5SI3,FE:SI;0) 298.15 -241144.0+2.16*T+5.0*GHSERFE
                                  +3.0*GHSERSI; 6000.00 N !
$
$PHASE FESI2_H
$
PARAMETER G(FESI2_H,FE:SI;0) 298.15 -196490.0-9.20*T+3.0*GHSERFE
                                 +7.0*GHSERSI; 6000.00 N !
$
$PHASE FESI2_L
$
PARAMETER G(FESI2_L,FE:SI;0) 298.15 -82149.0+10.44*T+GHSERFE
                                  +2.0*GHSERSI; 6000.00 N !
$
$PHASE LIQUID
$
PARAMETER G(LIQUID,FE,SI;0) 298.15 -164434.6+41.9773*T; 6000.00 N !
PARAMETER G(LIQUID,FE,SI;1) 298.15 -21.523*T; 6000.00 N !
PARAMETER G(LIQUID,FE,SI;2) 298.15 -18821.542+22.07*T; 6000.00 N !
PARAMETER G(LIQUID,FE,SI;3) 298.15 +9695.8; 6000.00 N !
$
$------------------------------------------------------------------------
$
$                          SYSTEM  FE-TI (UK)
$
$                          ------------
$
$ PHASE LIQUID
$
PARAMETER G(LIQUID,FE,TI;0) 298.15 -62273.8+5.6939*T; 6000.00 N !
PARAMETER G(LIQUID,FE,TI;1) 298.15 -5491.468; 6000.00 N !
$
$ PHASE BCC_A2
$
PARAMETER G(BCC_A2,FE,TI:VA;0) 298.15 -52400.65+10.7268*T; 6000.00 N !
PARAMETER G(BCC_A2,FE,TI:VA;1) 298.15 -7442.0+0.41968*T; 6000.00 N !
$
$ PHASE FCC_A1
$
PARAMETER G(FCC_A1,FE,TI:VA;0) 298.15 -42000; 6000.00 N !
$
$ PHASE HCP_A3
$
PARAMETER G(HCP_A3,FE,TI:VA;0) 298.15 18500-15*T; 6000.00 N !
$
$ PHASE FETI
$
PARAMETER G(FETI,FE:TI;0) 298.15 -51584.05+238.686*T-44.858*T*LOG(T)
       -0.008493*T**2+100500*T**(-1); 6000.00 N !
$
$ PHASE LAVES_C14
$
PARAMETER G(LAVES_C14,FE:TI;0) 298.15
  -98526.1358+435.942*T-77.091*T*LOG(T)
       -0.0081573*T**2+1.6027E-07*T**3+247055*T**(-1); 6000.00 N !
PARAMETER G(LAVES_C14,TI:FE;0) 298.15 100000+GHSERFE+2*GHSERTI; 
               6000.00 N !
$
$------------------------------------------------------------------------
$
$                          SYSTEM  HF-TI (A)
$
$                                    -------------
$
$ PHASE LIQUID
$
PARAMETER L(LIQUID,HF,TI;0)   298.15 -4993.5-7.10316*T; 6000.00 N !
$
$ PHASE BCC_A2
$
PARAMETER L(BCC_A2,HF,TI:VA;0)   298.15  3003.24-7.4114*T; 6000.00 N !
$
$ PHASE HCP_A3
$
PARAMETER L(HCP_A3,HF,TI:VA;0)   298.15  13644-10.6383*T; 6000.00 N !
$
$------------------------------------------------------------------------
$
$                          SYSTEM  LI-MG (N. SAUNDERS)
$
$                                    -------------
$
$PHASE ALLI
$
PARAMETER G(ALLI,MG:LI;0) 298.15 -9168.0+4.2*T
                                +GBCCMG+GHSERLI; 6000.00 N !
PARAMETER G(ALLI,LI:MG;0) 298.15 -9168.0+4.2*T
                                +GBCCMG+GHSERLI; 6000.00 N !
$

$PHASE AL12MG17
$
PARAMETER G(AL12MG17,LI:LI:MG;0) 298.15 290000
                                 +34.0*GHSERLI+24.0*GHSERMG; 6000.00 N !
PARAMETER G(AL12MG17,MG:LI:MG;0) 298.15 290000
                                 +10.0*GHSERLI+48.0*GHSERMG; 6000.00 N !
PARAMETER G(AL12MG17,LI:MG:MG;0) 298.15 290000
                                 +24.0*GHSERLI+34.0*GHSERLI; 6000.00 N !
PARAMETER G(AL12MG17,MG:MG:MG;0) 298.15 0.0; 6000.00  N !
$
$PHASE BCC_A2
$
PARAMETER G(BCC_A2,LI,MG:VA;0) 298.15 -18335+8.49*T; 6000.00 N !
PARAMETER G(BCC_A2,LI,MG:VA;1) 298.15   3481; 6000.00 N !
PARAMETER G(BCC_A2,LI,MG:VA;2) 298.15   2658-0.114*T; 6000.00 N !
$
$PHASE FCC_A1
$
PARAMETER G(FCC_A1,LI,MG:VA;0) 298.15 7500; 6000.00 N !
$
$PHASE HCP_A3
$
PARAMETER G(HCP_A3,LI,MG:VA;0) 298.15  -6856.0; 6000.00 N !
PARAMETER G(HCP_A3,LI,MG:VA;1) 298.15   4000.0; 6000.00 N !
PARAMETER G(HCP_A3,LI,MG:VA;2) 298.15   4000.0; 6000.00 N !
$
$PHASE LIQUID
$
PARAMETER G(LIQUID,LI,MG;0) 298.15 -14935+10.371*T; 6000.00 N !
PARAMETER G(LIQUID,LI,MG;1) 298.15  -1789+1.143*T; 6000.00 N !
PARAMETER G(LIQUID,LI,MG;2) 298.15   6533-6.6915*T; 6000.00 N !
$
$ data for fcc_a1 should be added
$
$
$------------------------------------------------------------------------
$
$                          SYSTEM  LI-ZR (N. SAUNDERS)
$
$                          ------------
$PHASE BCC_A2
$
PARAMETER G(BCC_A2,LI,ZR:VA;0) 298.15 100000.0; 6000.00 N !
$
$PHASE FCC_A1
$
PARAMETER G(FCC_A1,LI,ZR:VA;0) 298.15 100000.0; 6000.00 N !
$
$PHASE HCP_A3
$
PARAMETER G(HCP_A3,LI,ZR:VA;0) 298.15 100000.0; 6000.00 N !
$
$PHASE LIQUID
$
PARAMETER G(LIQUID,LI,ZR;0) 298.15 100000.0; 6000.00 N !
$
$ BETA ALLI COUNTER PHASE HAS TO BE ADDED
$
$------------------------------------------------------------------------
$
$                          SYSTEM  MG-MN (N1)
$
$                          ------------
$
$PHASE BCC_A2
$
PARAMETER G(BCC_A2,MG,MN:VA;0)  298.15 +70000.0; 6000.00 N !
$
$
$PHASE CBCC_A12
$
PARAMETER G(CBCC_A12,MG,MN:VA;0)  298.15 +70000.0; 6000.00 N !
$
$
$PHASE CUB_A13
$
PARAMETER G(CUB_A13,MG,MN:VA;0)  298.15 +70000.0; 6000.00 N !
$
$
$PHASE FCC_A1
$
PARAMETER G(FCC_A1,MG,MN:VA;0)  298.15 +70000.0; 6000.00 N !
$
$
$PHASE HCP_A3
$
PARAMETER G(HCP_A3,MG,MN:VA;0)  298.15 +32985.0+2.5*T; 6000.00 N !
$
$
$PHASE LIQUID
$
PARAMETER G(LIQUID,MG,MN;0)  298.15 +19125.0+12.5*T; 6000.00 N !
$
$------------------------------------------------------------------------
$
$                          SYSTEM  MG-NI (JACOBS )
$             (Laves-C36 remodelled to be consistent with the database
$                          ------------
$
$
$PHASE BCC_A2
$
PARAMETER L(BCC_A2,MG,NI:VA;0) 298.15 80*T; 6000.00 N !
$
$PHASE FCC_A1
$
PARAMETER L(FCC_A1,MG,NI:VA;0) 298.15 80*T; 6000.00 N !
$
$
$PHASE HCP_A3
$
PARAMETER L(HCP_A3,MG,NI:VA;0) 298.15 80*T; 6000.00 N !
$
$PHASE LIQUID
$
PARAMETER L(LIQUID,MG,NI;0) 298.15  -42304.49+7.45704*T; 6000.00 N !
PARAMETER L(LIQUID,MG,NI;1) 298.15   -15611.66+9.11885*T; 6000.00 N !
$
$PHASE MG2NI
$
$PARAMETER G(MG2NI,MG:NI;0) 298.15 -7.587306E+04+738.6808*T
$                                 -120.66*T*LOG(T); 6000.00 N !
$
$PHASE LAVES_C36 (MGNI2)
$
$PARAMETER G(LAVES_C36,MG:MG;0) 298.15 15000+GHSERMG; 6000.00 N !
PARAMETER G(LAVES_C36,NI:MG;0) 298.15
                -74136+293.9216*T-54.35385*T*LOG(T)
                -0.0333*T**2-99.0*T**(-1)+5.14203E-06*T**3; 6000.00 N !
PARAMETER G(LAVES_C36,MG:NI;0) 298.15
                104136-293.9216*T+54.35385*T*LOG(T)
                +0.0333*T**2+99.0*T**(-1)-5.14203E-06*T**3; 6000.00 N !
$PARAMETER G(LAVES_C36,NI:NI;0) 298.15 15000+GHSERNI; 6000.00 N !
PARAMETER L(LAVES_C36,MG,NI:MG;0) 298.15 50000; 6000.00 N !
PARAMETER L(LAVES_C36,MG,NI:NI;0) 298.15 50000; 6000.00 N !
PARAMETER L(LAVES_C36,MG:MG,NI;0) 298.15 50000; 6000.00 N !
PARAMETER L(LAVES_C36,NI:MG,NI;0) 298.15 50000; 6000.00 N !
$
$PHASE MG2NI
$
PARAMETER G(MG2NI,MG:NI;0) 298.15 -82211.2+571.0183*T
                                 -95.992*T*LOG(T); 6000.00 N !
$
$
$------------------------------------------------------------------------
$
$                  SYSTEM  MG-SI (H.L. LUKAS, update sent July 1997)
$
$                              ------------
$
$
$ PHASE BCC_A2
$
PARAMETER L(BCC_A2,MG,SI:VA;0) 298.15 0; 6000.0 N !
$
$ PHASE BCC_B2
$
PARAMETER G(BCC_B2,MG:SI:VA;0) 298.15 0.0; 6000.0 N !
PARAMETER G(BCC_B2,SI:MG:VA;0) 298.15 0.0; 6000.0 N !
$
$PHASE HCP_A3
$
PARAMETER L(HCP_A3,MG,SI:VA;0) 298.15 -7148.79+0.89361*T; 6000.00 N !
$
$ LINE BELOW ACCORDING TO TIM's PHONE CALL ON FEB. 19TH. ACCORDING TO LEO,
$ NO DIFFERENCES IN THE RESULTS IF LINE ABOVE USED.
$
$PARAMETER L(FCC_A1,MG,SI:VA;0) 298.15 1E-4; 6000.00 N !
$
$ ACCORDING TO LEO's PHONE CALL ON JAN. 7TH, using the following line
$ DOES NOT CHANGE THE RESULTS COMPARED TO THE LINE ABOVE
$
$PHASE FCC_A1
$
PARAMETER L(FCC_A1,MG,SI:VA;0) 298.15 -7148.79+0.89361*T; 6000.00 N !
$
$PHASE HCP_ZN
$
PARAMETER L(HCP_ZN,MG,SI:VA;0) 298.15 0.0001; 6000.00 N !
$
$PHASE LIQUID
$
PARAMETER L(LIQUID,MG,SI;0) 298.15 -83864.26+32.44438*T; 6000.00 N !
PARAMETER L(LIQUID,MG,SI;1) 298.15  18027.41-19.61202*T; 6000.00 N !
PARAMETER L(LIQUID,MG,SI;2) 298.15   2486.67-0.31084*T; 6000.00 N !
PARAMETER L(LIQUID,MG,SI;3) 298.15  18541.17-2.31766*T; 6000.00 N !
PARAMETER L(LIQUID,MG,SI;4) 298.15 -12338.84+1.54236*T; 6000.00 N !
$
$PHASE MG2SI
$
PARAMETER G(MG2SI,MG:SI;0) 298.15 
                       -92250.0+440.4*T-75.9*T*LOG(T)-0.0018*T**2
                      +630000.*T**(-1); 6000.00 N !
$
$PHASE LAVES_C15
$
$C15SI=41039+ 6.25*T
$C15SI1RK=15000
$C15SI2RK=8000
$
PARAMETER G(LAVES_C15,MG:SI;0)  298.15  +104970.96-16.46448*T
                           +2*GHSERMG+GHSERSI; 6000.0  N !
PARAMETER G(LAVES_C15,SI:MG;0)  298.15  41039+ 6.25*T
                           +2*GHSERSI+GHSERMG; 6000.0 N !
PARAMETER L(LAVES_C15,SI,MG:SI;0)  298.15  +15000;   6000.0 N !
PARAMETER L(LAVES_C15,SI:SI,MG;0)  298.15   +8000;   6000.0 N !
PARAMETER L(LAVES_C15,MG:MG,SI;0)  298.15   +8000;   6000.0 N !
PARAMETER L(LAVES_C15,MG,SI:MG;0)  298.15  +15000;   6000.0 N ! 
$
$
$------------------------------------------------------------------------
$
$                          SYSTEM  MG-Y  (D9)
$
$                          ------------
$
$PHASE BCC_A2
$
PARAMETER G(BCC_A2,MG,Y:VA;0) 298.15 -38570.00+15.0*T; 6000.00 N !
PARAMETER G(BCC_A2,MG,Y:VA;1) 298.15 -8204.21; 6000.00 N !
$
$PHASE FCC_A1 (Set to 0.0 by Tatjana)
$
PARAMETER G(FCC_A1,MG,Y:VA;0) 298.15 1.0E-4; 6000.00 N !
$
$PHASE MGY_EPSILON
$
PARAMETER G(MG24Y5,MG:MG;0) 298.15 44506.01
                                  +29.0*GHSERMG; 6000.00 N !
PARAMETER G(MG24Y5,MG:Y;0)  298.15 -227282.28+36.52985*T
                                  +24.0*GHSERMG+5.0*GHSERY; 6000.00 N !
PARAMETER G(MG24Y5,MG:MG,Y;0)  298.15 0.0; 6000.00 N !
$
$PHASE MGY_GAMMA
$
PARAMETER G(MGY_GAMMA,MG:MG;0) 298.15 9891.48+2.0*GHSERMG; 6000.00 N !
PARAMETER G(MGY_GAMMA,MG:Y;0) 298.15 -32162.76+8.0*T
                                  +GHSERMG+GHSERY; 6000.00 N !
PARAMETER G(MGY_GAMMA,MG:MG,Y;0) 298.15  0.0; 6000.00 N !
$
$PHASE MG2Y
$
PARAMETER G(MG2Y,MG:Y;0) 298.15 -39075.78+6.51258*T
                     +2.0*GHSERMG+GHSERY; 6000.00 N !
$
$PHASE HCP_A3
$
PARAMETER G(HCP_A3,MG,Y:VA;0) 298.15 -16582.94+4.77482*T; 6000.00 N !
PARAMETER G(HCP_A3,MG,Y:VA;1) 298.15 -7077.87; 6000.00 N !
$
$PHASE LIQUID
$
PARAMETER G(LIQUID,MG,Y;0) 298.15 -25802.51+4.30042*T; 6000.00 N !
PARAMETER G(LIQUID,MG,Y;1) 298.15 -19229.76+3.20497*T; 6000.00 N !
$
$------------------------------------------------------------------------
$
$                          SYSTEM  MG-ZN  (update sent July 97 - D9)
$
$                          ------------
$
$ PHASE ALMG_BETA
$
$ FUNCTION ZNBETA  +900.0            ; 229*ZNBETA=206100
$ FUNCTION EPSILOZN  -6000.+1.200*T  ; 53*EPSILOZN=-318000+63.6*T
$ FUNCTION ZNGAMMAL  -3000.0+2.000*T ; 29*ZNGAMMAL=-87000+58*T
$ FUNCTION ZNGAMMMG  -5000.0+2.000*T ; 29*ZNGAMMMG=-145000+58*T
$ FUNCTION GAMMALRK  -4000.0+2.000*T ; 29*GAMMALRK=-116000+58*T
$
PARAMETER G(ALMG_BETA,MG:ZN;0)    298.15 206100
                   +89*GHSERMG+140*GHSERZN;  6000 N !
PARAMETER G(ALMG_EPS,MG:ZN;0) 298.15 -318000+63.6*T
                        +23*GHSERMG+30*GHSERZN; 6000.0 N !
PARAMETER G(ALMG_GAMMA,MG:MG:ZN;0)    298.15  -145000+58*T
                               +17*GHSERMG+12*GHSERZN; 6000.0 N !
$PARAMETER G(ALMG_GAMMA,MG:ZN:MG;0)    298.15 
$      -87000+58*T+174000.0-29.0*T
PARAMETER G(ALMG_GAMMA,MG:ZN:MG;0)    298.15  87000+29*T
                             +17*GHSERMG+12*GHSERZN;    6000.0 N !
PARAMETER G(ALMG_GAMMA,MG:ZN:ZN;0)    298.15  +290000.0
      +5*GHSERMG+24*GHSERZN;  6000.0 N !
PARAMETER L(ALMG_GAMMA,MG:MG,ZN:MG;0) 298.15 -116000+58*T;  6000.0 N !
PARAMETER L(ALMG_GAMMA,MG:MG,ZN:ZN;0) 298.15 -116000+58*T;  6000.0 N !
$
$
$ PHASE BCC_B2
$
$ FUNCTION L0MZ    -5000.0; 0.5*L0MZ=-2500
$ FUNCTION A1MZ        0.0; 0.5*A1MZ=0.0
$
$PARAMETER G(BCC_B2,MG:ZN:VA;0) 298.15 -2500+0.5*GBCCMG+0.5*GBCCZN;
$                               6000.0 N !
$PARAMETER G(BCC_B2,ZN:MG:VA;0) 298.15 -2500+0.5*GBCCMG+0.5*GBCCZN;
$                               6000.0 N !
$PARAMETER L(BCC_B2,MG,ZN:MG:VA;0) 298.15 -2500; 6000.0 N !
$PARAMETER L(BCC_B2,MG,ZN:ZN:VA;0) 298.15 -2500; 6000.0 N !
$PARAMETER L(BCC_B2,MG:MG,ZN:VA;0) 298.15 -2500; 6000.0 N !
$PARAMETER L(BCC_B2,ZN:MG,ZN:VA;0) 298.15 -2500; 6000.0 N !
$
$ With splitting only the bcc-A2 and the G parameters for bcc_b2 are 0.
$
PARAMETER L(BCC_A2,MG,ZN:VA) 298.15 -10000; 6000.0 N ! 
$ PHASE FCC_A1
$
PARAMETER G(FCC_A1,MG,ZN:VA;0)  298.15  -3056.82+5.63801*T; 6000.0 N !
PARAMETER G(FCC_A1,MG,ZN:VA;1)  298.15  -3127.26+5.65563*T; 6000.0 N !
$
$PHASE HCP_A3
$
PARAMETER G(HCP_A3,MG,ZN:VA;0)  298.15  -3056.82+5.63801*T;  6000.0 N !
PARAMETER G(HCP_A3,MG,ZN:VA;1)  298.15  -3127.26+5.65563*T;  6000.0 N !
$
$PHASE HCP_ZN
$
PARAMETER G(HCP_ZN,MG,ZN:VA;0) 298.15  -3056.82+5.63801*T;  6000.0 N !
PARAMETER G(HCP_ZN,MG,ZN:VA;1) 298.15  -3127.26+5.65563*T;  6000.0 N !
$
$PHASE LIQUID
$
PARAMETER G(LIQUID,MG,ZN;0) 298.15 -77729.24+680.52266*T
                             -95*T*LN(T)+.04*T**2; 6000.0 N  !
PARAMETER G(LIQUID,MG,ZN;1) 298.15  +3674.72+0.57139*T; 6000.0 N  !
PARAMETER G(LIQUID,MG,ZN;2) 298.15  -1588.15;           6000.0 N  !
$
$PHASE MG7ZN3
$
PARAMETER G(MG7ZN3,MG:ZN;0) 298.15 -335741.54+35.5*T
                                 +51*GHSERMG+20*GHSERZN; 6000.0 N !
$
$PHASE MGZN
$
PARAMETER G(MGZN,MG:ZN;0) 298.15 -236980.84+59.24524*T
                                 +12*GHSERMG+13*GHSERZN; 6000.0 N !
$
$PHASE MG2ZN3
$
PARAMETER G(MG2ZN3,MG:ZN;0) 298.15 -54406.20+13.60156*T
                                 +2*GHSERMG+3*GHSERZN; 6000.0 N !
$
$PHASE LAVES_C14
$
PARAMETER G(LAVES_C14,MG:ZN;0) 298.15  +65355.45-8.83886*T
                                 +GHSERZN+2*GHSERMG;   6000.0 N !
PARAMETER G(LAVES_C14,ZN:MG;0) 298.15 -35355.45+8.83886*T
                                 +GHSERMG+2*GHSERZN;   6000.0 N !
PARAMETER G(LAVES_C14,MG,ZN:MG;0) 298.15  +35000; 6000.0 N  !
PARAMETER G(LAVES_C14,MG,ZN:ZN;0) 298.15  +35000; 6000.0 N  !
PARAMETER G(LAVES_C14,MG:MG,ZN;0) 298.15 +8000; 6000.0 N  !
PARAMETER G(LAVES_C14,ZN:MG,ZN;0) 298.15 +8000; 6000.0 N  !
$
$ PHASE LAVES_C15
$
PARAMETER G(LAVES_C15,ZN:MG;0) 298.15 
                 -25355.45+8.83886*T+2*GHSERZN+GHSERMG;  6000.0 N !
PARAMETER G(LAVES_C15,MG:ZN;0) 298.15 
                  +55355.45-8.83886*T+2*GHSERMG+GHSERZN; 6000.0 N !
PARAMETER L(LAVES_C15,MG,ZN:MG;0)  298.15  35000.00;   6000.0 N !
PARAMETER L(LAVES_C15,MG,ZN:ZN;0)  298.15  35000.00;   6000.0 N !
PARAMETER L(LAVES_C15,MG:MG,ZN;0)  298.15   8000.00;   6000.0 N !
PARAMETER L(LAVES_C15,ZN:MG,ZN;0)  298.15   8000.00;   6000.0 N !
$
$ PHASE LAVES_C36
$
PARAMETER G(LAVES_C36,ZN:MG;0) 298.15 -33355.45+8.83886*T
                                 +2*GHSERZN+GHSERMG; 6000.0 N !
PARAMETER G(LAVES_C36,MG:ZN;0) 298.15 +63355.45-8.83886*T
                                 +2*GHSERMG+GHSERZN; 6000.0 N !
PARAMETER G(LAVES_C36,MG,ZN:MG;0)  298.15  35000.;   6000.0 N  !
PARAMETER G(LAVES_C36,MG,ZN:ZN;0)  298.15  35000.;   6000.0 N  !
PARAMETER G(LAVES_C36,MG:MG,ZN;0)  298.15   8000.;   6000.0 N  !
PARAMETER G(LAVES_C36,ZN:MG,ZN;0)  298.15   8000.;   6000.0 N  !
$
$PHASE MG2ZN11
$
$ FUNCTION V_AL  +10000.-2.000*T ; 13*V_AL=130000-26*T
PARAMETER G(MG2ZN11,MG:ZN;0) 298.15 -73818.32+18.45457*T
                      +2*GHSERMG+11*GHSERZN;  6000.0 N !
$PARAMETER G(MG2ZN11,MG:AL;0) 298.15 130000-26*T
$                                +2*GHSERMG+11*GHSERAL; 6000.0 N !
$
$
$------------------------------------------------------------------------
$
$                          SYSTEM  MG-ZR  (SF1)
$
$                          ------------
$
$PHASE BCC_A2
$
PARAMETER G(BCC_A2,MG,ZR:VA;0)  298.15 +5720.44+50.11642*T; 6000.00 N !
$
$
$PHASE FCC_A1
$
PARAMETER G(FCC_A1,MG,ZR:VA;0)  298.15 +42063.55+1.01789*T; 6000.00 N !
PARAMETER G(FCC_A1,MG,ZR:VA;1)  298.15 -2885.9; 6000.00 N !
$
$PHASE HCP_A3
$
PARAMETER G(HCP_A3,MG,ZR:VA;0)  298.15 +42063.55+1.01789*T; 6000.00 N !
PARAMETER G(HCP_A3,MG,ZR:VA;1)  298.15 -2885.9; 6000.00 N !
$
$PHASE LIQUID
$
PARAMETER G(LIQUID,MG,ZR;0)  298.15 +14003.84+29.34205*T; 6000.00 N !
$
$------------------------------------------------------------------------
$
$                          SYSTEM  MN-SI  (N1)
$                            ------------
$
$PHASE AL8MN5_D810
$
PARAMETER G(AL8MN5_D810,SI:MN:MN;0) 298.15 14*GHSERMN+12*GHSERSI;
                                6000.00 N !
$
$PHASE MN3SI (CF16_DO3)
$
PARAMETER G(MN3SI,MN:SI;0)  298.15 -124189.87+782.4373*T
             -131.682*T*LOG(T)-7.770061E-03*T**2+1.6572E+06*T**(-1);
   950.00  Y -1.197406E+05+777.7538*T-131.6820*T*LOG(T)
             -7.770061E-03*T**2+1.6572E+06*T**(-1); 6000.00 N !
$
$PHASE MNSI (B20_CP8)
$
PARAMETER  G(MNSI,MN:SI;0)  298.15 -78135.144+308.2488*T
             -52.42121*T*LOG(T)-6.903355E-03*T**2
             +8.764429E+05*T**(-1); 6000.00 N !
$
$PHASE  MN11SI19 (T)
$
PARAMETER G(MN11SI19,MN:SI;0)  298.15 -636300.49+1624.9288*T
             -378.69397*T*LOG(T)-0.16391259*T**2
             -15432618*T**(-1); 6000.00 N !
$
$PHASE MN6SI (HR53_R)
$
PARAMETER G(MN6SI,MN:SI;0) 298.15 -250180.6+84.8444*T-2.850984E-02*T**2
             -12.07755*T*LOG(T)+7514.0*T**(-1)
             +17.0*GHSERMN+3.0*GHSERSI;
   1519.00 Y -282008.6-32.58304*T
             +12.06754*T*LOG(T)-5.879165E-02*T**2+39.28228E+30*T**(-9)
             +17.0*GHSERMN+3.0*GHSERSI; 6000.00 N !
$
$PHASE  MN9SI2 (OI186_N)
$
PARAMETER G(MN9SI2,MN:SI;0) 298.15
       -578208.4+381.294*T-56.86988*T*LOG(T)
                              -50.0355E-3*T**2+1.4586E+06*T**(-1)
                              +33.0*GHSERMN+7.0*GHSERSI;
                   1519.00 Y  -6.39992E+05+153.3464*T-10.0*T*LOG(T)
                              -0.1*T**2+76.25384E+30*T**(-9)
                              +33.0*GHSERMN+7.0*GHSERSI; 6000.00 N !
$
$PHASE  MN5SI3 (HP16_D88)
$
PARAMETER G(MN5SI3,MN:SI;0)  298.15 -261930.32+1170.7779*T
                               -211.15016*T*LOG(T)-1.5293440E-02*T**2
                               -149263.11*T**(-1); 6000.00 N !
$
$PHASE BCC_A2
$
PARAMETER G(BCC_A2,MN,SI:VA;0)  298.15 -8.9620700E+04+2.94097*T;
                6000.00 N  !
PARAMETER G(BCC_A2,MN,SI:VA;1)  298.15 -7.5000000E+03; 6000.00 N !
$
$PHASE CBCC_A12
$
PARAMETER G(CBCC_A12,MN,SI:VA;0) 298.15 -142743.62+22.3961*T; 6000.00 N !
PARAMETER G(CBCC_A12,MN,SI:VA;1) 298.15 +16440.608-3.5300332*T; 6000.00 N !
$
$PHASE CUB_A13
$
PARAMETER G(CUB_A13,MN,SI:VA;0) 298.15 -142343.62+21.892610*T; 6000.00 N !
PARAMETER G(CUB_A13,MN,SI:VA;1) 298.15 +16440.608-3.5300332*T; 6000.00 N !
$
$PHASE FCC_A1
$
PARAMETER G(FCC_A1,MN,SI:VA;0)  298.15 -95600+2.94097*T; 6000.00 N !
PARAMETER G(FCC_A1,MN,SI:VA;1)  298.15 -7500; 6000.00 N !
$
$PHASE LIQUID
$
PARAMETER G(LIQUID,MN,SI;0)  298.15 -139817+29.861370*T; 6000.00 N !
PARAMETER G(LIQUID,MN,SI;1)  298.15 -34917.2+3.20488*T; 6000.00 N !
PARAMETER G(LIQUID,MN,SI;2)  298.15 +46782.4-18.18969*T; 6000.00 N !
PARAMETER G(LIQUID,MN,SI;3)  298.15 +16168.2; 6000.00 N !
$
$------------------------------------------------------------------------
$
$                          SYSTEM  MN-TI  (UK1)
$
$                          ------------
$
$ALPHA_TIMN
$
PARAMETER G(ALPHA_TIMN,MN:TI;0) 298.15 -11478.0-4.0*T
                                        +GHSERMN+GHSERTI; 6000.00 N !
$
$PHASE BCC_A2
$
PARAMETER G(BCC_A2,MN,TI:VA;0)  298.15 -23200.0+20*T; 6000.00 N !
PARAMETER G(BCC_A2,MN,TI:VA;1)  298.15 -1000.0; 6000.00 N !
$
$PHASE CBCC_A12
$
PARAMETER G(CBCC_A12,MN,TI:VA;0)  298.15 -29500+20*T; 6000.00 N !
PARAMETER G(CBCC_A12,MN,TI:VA;1)  298.15 -3635.0-5.0*T; 6000.00 N !
$
$BETA_TIMN
$
PARAMETER G(BETA_TIMN,MN:TI;0) 298.15 -5540.0-2.29*T
                                   +0.515*GHSERMN+0.485*GHSERTI;
                                   6000.00 N !
$
$PHASE CUB_A13
$
PARAMETER G(CUB_A13,MN,TI:VA;0)  298.15 -34000.0+20*T; 6000.00 N !
$
$PHASE FCC_A1
$
PARAMETER G(FCC_A1,MN,TI:VA;0)  298.15 -26200.0+20.0*T; 6000.00 N !
$
$PHASE HCP_A3
$
PARAMETER G(HCP_A3,MN,TI:VA;0)  298.15 22100.0; 6000.00 N !
$
$PHASE LAVES_C14
$
PARAMETER G(LAVES_C14,TI:MN;0)  298.15 3000.0
                                   +GHSERMN+2.0*GHSERTI; 6000.00 N !
PARAMETER G(LAVES_C14,MN:TI;0)  298.15 -26400.0
                                   +2.0*GHSERMN+GHSERTI; 6000.00 N !
PARAMETER G(LAVES_C14,MN,TI:MN;0)  298.15 27000.0; 6000.00 N !
PARAMETER G(LAVES_C14,MN,TI:TI;0)  298.15 27000.0; 6000.00 N !
PARAMETER G(LAVES_C14,MN:MN,TI;0)  298.15 15000.0; 6000.00 N !
PARAMETER G(LAVES_C14,TI:MN,TI;0)  298.15 15000.0; 6000.00 N !
$
$PHASE LIQUID
$
PARAMETER G(LIQUID,MN,TI;0)  298.15 -34000.0+21.5*T; 6000.00 N !
PARAMETER G(LIQUID,MN,TI;1)  298.15  1400.00; 6000.00 N !
$
$PHASE MN3TI
$
PARAMETER G(MN3TI,MN:TI;0) 298.15 -18552.0-9.12*T
                                   +3.0*GHSERMN+GHSERTI; 6000.00 N !
$PHASE MN4TI
$
PARAMETER G(MN4TI,MN:TI;0) 298.15 -2445.0-2.9*T
                                   +0.815*GHSERMN+0.185*GHSERTI;
                                   6000.00 N !
$
$
$------------------------------------------------------------------------
$
$                          SYSTEM  MN-ZR (GTT)
$
$                          ------------
$
$PHASE LIQUID
$
PARAMETER G(LIQUID,MN,ZR;0)  298.15 -35187.553+2.6983563*T; 6000.00 N !
PARAMETER G(LIQUID,MN,ZR;1)  298.15  -1305.986; 6000.00 N !
$
$PHASE BCC_A2
$
PARAMETER G(BCC_A2,MN,ZR:VA;0)  298.15 -2135.3475-.13258*T;  6000.00 N !
PARAMETER G(BCC_A2,MN,ZR:VA;1)  298.15 -4084.;  6000.00 N !
$
$PHASE CBCC_A12
$
PARAMETER G(CBCC_A12,MN,ZR:VA;0)  2.98150E+02 20000.000; 6000.00 N !
$
$PHASE CUB_A13
$
PARAMETER G(CUB_A13,MN,ZR:VA;0)  2.98150E+02 24000.000; 6000.00 N !
$
$PHASE FCC_A1
$
PARAMETER G(FCC_A1,MN,ZR:VA;0)  2.98150E+02 20000.000; 6000.00 N !
$
$PHASE HCP_A3
$
PARAMETER G(HCP_A3,MN,ZR:VA;0)  2.98150E+02 25000.000; 6000.00 N !
$
$PHASE MN2ZR
$
PARAMETER G(MN2ZR,MN:MN;0)  2.98150E+02 
  -21345.840+390.17700*T-70.374600*T*LOG(T)-.22043040E-01*T**2
  +209481.30*T**(-1);  1519.0 Y  
  -83200.230+936.79440*T-144.0*T*LOG(T)+0.49705410E+31*T**(-9); 2000.00 N !
PARAMETER G(MN2ZR,ZR:MN;0)  2.98150E+02
 -8770.8146+381.35710*T-71.781800*T*LOG(T)-.16103500E-01*T**2
  +139769.10*T**(-1);  1519.0 Y 
 -29388.945+563.56289*T-96.323600*T*LOG(T)-.87558200E-02*T**2
  +69942.000*T**(-1)+0.16568470E+31*T**(-9); 2000.00 N !
PARAMETER G(MN2ZR,MN:ZR;0)  2.98150E+02
   -79282.375+386.94271*T-71.078200*T*LOG(T)-.19073270E-01*T**2
   +174625.20*T**(-1);  1900.0 Y
   -119446.65+750.75589*T-120.16180*T*LOG(T)-.43779100E-02*T**2
  +34971.000*T**(-1)+0.33136940E+31*T**(-9); 2000.00 N !
PARAMETER G(MN2ZR,ZR:ZR;0)  2.98150E+02
 -8482.7850+376.94715*T-72.485400*T*LOG(T)-.13133730E-01*T**2
 +104913.00*T**(-1);  2128.0 Y
 -63257.763+788.17255*T-126.43200*T*LOG(T)-.40286850E+32*T**(-9); 6000.00 N !
PARAMETER L(MN2ZR,MN,ZR:MN;0)  298.15 18442.560+14.090471*T; 6000.00 N !
PARAMETER L(MN2ZR,MN:MN,ZR;0)  298.15 1066.4675+10.504933*T; 6000.00 N !
PARAMETER L(MN2ZR,ZR:MN,ZR;0)  298.15 18442.560+14.090471*T; 6000.00 N !
PARAMETER L(MN2ZR,MN,ZR:ZR;0)  298.15 1066.4675+10.504933*T; 6000.00 N !
$ 
  
$------------------------------------------------------------------------
$
$                          SYSTEM  MO-TI  (UK1)
$
$                          ------------
$
$
$PHASE ALM_D019
$
PARAMETER G(ALM_D019,MO:TI;0)    298.15    17072-4.5*T
                                      +3*GHCPMO+GHSERTI;    6000.00 N !
PARAMETER G(ALM_D019,TI:MO;0)    298.15    17072-4.5*T
                                      +GHCPMO+3*GHSERTI;    6000.00 N !
PARAMETER G(ALM_D019,MO,TI:MO;0) 298.15   51212-13.5*T; 6000.00 N !
PARAMETER G(ALM_D019,MO,TI:TI;0) 298.15   51212-13.5*T; 6000.00 N !
PARAMETER G(ALM_D019,MO:MO,TI;0) 298.15   5692-1.5*T;   6000.00 N !
PARAMETER G(ALM_D019,TI:MO,TI;0) 298.15   5692-1.5*T;   6000.00 N !
$
$PHASE AL3M_D022
$
PARAMETER G(AL3M_D022,MO:TI;0)   298.15   3*GFCCMO+GFCCTI; 6000.00 N !
PARAMETER G(AL3M_D022,TI:MO;0)   298.15   GFCCMO+3.0*GFCCTI; 6000.00 N !
$
$PHASE ALTI
$
PARAMETER G(ALTI,MO:TI;0)   298.15  8250+GFCCMO+GFCCTI; 6000.00 N !
PARAMETER G(ALTI,TI:MO;0)   298.15  8250+GFCCMO+GFCCTI; 6000.00 N !
PARAMETER G(ALTI,MO,TI:MO;0) 298.15   8250; 6000.00 N !
PARAMETER G(ALTI,MO,TI:TI;0) 298.15   8250; 6000.00 N !
PARAMETER G(ALTI,MO:MO,TI;0) 298.15   8250; 6000.00 N !
PARAMETER G(ALTI,TI:MO,TI;0) 298.15   8250; 6000.00 N !
$
$PHASE BCC_A2
$
PARAMETER G(BCC_A2,MO,TI:VA;0)     298.15   2000.0; 6000.00 N !
PARAMETER G(BCC_A2,MO,TI:VA;1)     298.15  -2000.0; 6000.00 N !
$
$PHASE BCC_B2
$
$PARAMETER G(BCC_B2,MO:TI:VA;0)     298.15   5000.0; 6000.00 N !
$PARAMETER G(BCC_B2,TI:MO:VA;0)     298.15   5000.0; 6000.00 N !
$PARAMETER L(BCC_B2,MO:MO,TI:VA;0)  298.15  -5000.0; 6000.00 N !
$PARAMETER L(BCC_B2,TI:MO,TI:VA;0)  298.15  -5000.0; 6000.00 N !
$PARAMETER L(BCC_B2,MO,TI:MO:VA;0)  298.15  -5000.0; 6000.00 N !
$PARAMETER L(BCC_B2,MO,TI:TI:VA;0)  298.15  -5000.0; 6000.00 N !
$
$
$ For splitting
$
PARAMETER G(BCC_B2,MO:TI:VA;0)     298.15   10000.0; 6000.00 N !
PARAMETER G(BCC_B2,TI:MO:VA;0)     298.15   10000.0; 6000.00 N !
$
$PHASE FCC_A1
$
PARAMETER G(FCC_A1,MO,TI:VA;0)     298.15   16500.0; 6000.00 N !
$
$PHASE HCP_A3
$
PARAMETER G(HCP_A3,MO,TI:VA;0)     298.15   22760-6*T; 6000.00 N !
$
$PHASE LIQUID
$
PARAMETER G(LIQUID,MO,TI;0)  298.15 -9000.0+2*T; 6000.00 N !
$
$------------------------------------------------------------------------
$
$                          SYSTEM  N-TI  (S2) Replaced by D-Clausthal
$                        to be consistent with the Al-N-Ti system
$
$                          ------------
$
$......................Data from S2 (begin)
$FUNCTION GHSERTIN 298.15 -357905+330.498*T-52.4587*T*LOG(T)
$     -9.28E-04*T**2+871000*T**(-1)-2.41E+09*T**(-3); 8000.00 N !
$
$PARAMETER G(BCC_A2,TI:N;0)  298.15 +1561293.0+118.04*T
$                                   +GHSERTIN+2*GHSERNN;   6000.00 N !
$PARAMETER G(BCC_A2,TI:N,VA;0)  298.15  -2140513;   6000.00 N !
$
$PHASE FCC_A1
$
$PARAMETER G(FCC_A1,TI:N;0)  298.15  +GHSERTIN;   6000.00 N !
$PARAMETER G(FCC_A1,TI:N,VA;0)  298.15  -47739;   6000.00 N !
$PARAMETER G(FCC_A1,TI:N,VA;1)  298.15  -9877;   6000.00 N !
$
$PARAMETER G(HCP_A3,TI:N;0)  298.15  -9888.08-3.0822*T
$                                    +0.5*GHSERTI+0.5*GHSERTIN; 6000.00 N !
$PARAMETER G(HCP_A3,TI:N,VA;0)  298.15 -4743; 6000.00 N !
$
$PARAMETER G(LIQUID,N,TI;0)  298.15  -376736; 6000.00 N !
$PARAMETER G(LIQUID,N,TI;1)  298.15  -102480; 6000.00 N !
$
$$PHASE TI2N
$
$PARAMETER G(TI2N,TI:N;0)  298.15  -63220.14+22.42085*T
$                                  +GHSERTI+GHSERTIN; 6000.00 N  !
$
$......................Data from S2 (end)
$
$......................Data from D-Clausthal(begin)
$
$PHASE GAS
$
PARAMETER G(GAS,AL1;0) 298.15 +F57T+RTLNP; 6000.00 N !
$PARAMETER G(GAS,AL1;0)  298.15  +F57T+R*T*LN(1E-05*P); 6000.00 N !
PARAMETER G(GAS,AL2;0) 298.15 +F346T+RTLNP; 6000 N !
$PARAMETER G(GAS,AL2;0)  298.15  +F346T+R*T*LN(1E-05*P); 6000.00 N !
$PARAMETER G(GAS,N1;0)  298.15  +F7202T+RTLNP; 6000.00 N !
$PARAMETER G(GAS,N2;0)  298.15  +F7307T+RTLNP; 6000.00 N !
$PARAMETER G(GAS,N3;0)  298.15  +F7363T+RTLNP; 6000.00 N !
PARAMETER G(GAS,TI1;0)  298.15  +F8433T+RTLNP; 6000.00 N !
$
FUNCTION GHSERTIN   298.15  -357905+330.498*T-52.4587*T*LN(T)
     -9.28E-04*T**2+871000*T**(-1)+1.48976561E-08*T**3; 6000.00 N !
$
$PHASE LIQUID
$
PARAMETER G(LIQUID,N,TI;0)  298.15  -376354.145; 6000.00 N !
PARAMETER G(LIQUID,N,TI;1)  298.15  -98242.2945; 6000.00 N !
$
$PHASE BCC_A2
$
PARAMETER G(BCC_A2,TI:N;0)  298.15  +2604201.62+118.04*T+GHSERTIN
  +2*GHSERNN; 6000.00 N !
PARAMETER G(BCC_A2,TI:N,VA;0)  298.15  -3215338.17; 6000.00 N !
$
$PHASE FCC_A1
$
PARAMETER G(FCC_A1,TI:N;0)  298.15  +GHSERTIN; 6000.00 N !
PARAMETER G(FCC_A1,TI:N,VA;0)  298.15  -42704.41; 6000.00 N !
PARAMETER G(FCC_A1,TI:N,VA;1)  298.15  -13989.34; 6000.00 N !
$
$PHASE HCP_A3
$
PARAMETER G(HCP_A3,TI:N;0)  298.15  -6046.53-2.653*T+.5*GHSERTI
                                   +.5*GHSERTIN; 6000.00 N !
PARAMETER G(HCP_A3,TI:N,VA;0)  298.15  -13501; 6000.00 N !
$
$PHASE TI2N
$
PARAMETER G(TI2N,TI:N;0)  298.15  -67116+26.5395533*T+GHSERTI
                                  +GHSERTIN; 6000.00 N !
$
$PHASE TI3N2
$
PARAMETER G(TI3N2,TI:N;0)  298.15  -8190.33982-1.54816366*T
                                 +.42*GHSERTI+.29*GHSERTIN; 6000.00 N !
$
$PHASE TI4N3
$
PARAMETER G(TI4N3,TI:N;0)  298.15  -5956.86333-3.27489717*T
  +.37*GHSERTI+.315*GHSERTIN; 6000.00 N !
$
$......................Data from D-Clausthal(end)
$
$------------------------------------------------------------------------
$
$                          SYSTEM  N-V (D-Clausthal)
$
$                          ------------
$
$PHASE BCC_A2
$
$ Careful 743000+100000 in Kejun's file replaced by 843000
PARAMETER G(BCC_A2,V:N;0)  298.15  +843000+GHSERV+3*GHSERNN;
     6000.00   N  !
PARAMETER G(BCC_A2,V:N,VA;0)  298.15  -1680000+325*T;   6000.00 N !
$
$PHASE FCC_A1
$
PARAMETER G(FCC_A1,V:N;0)  298.15  -215000+101*T-2.22*T*LN(T)
  +7.3E-04*T**2+GHSERV+GHSERNN;   6000.00   N !
PARAMETER G(FCC_A1,V:N,VA;0)  298.15  -131000+47.1*T;   6000.00 N !
$
$PHASE HCP_A3
$
PARAMETER G(HCP_A3,V:N;0)  298.15  -139000+50.4*T
                               +GHSERV+.5*GHSERNN;   6000.00   N !
PARAMETER G(HCP_A3,V:N,VA;0)  298.15  -18400+4.84*T;   6000.00 N !
PARAMETER G(HCP_A3,V:N,VA;1)  298.15  -19700+2.13*T;   6000.00 N !
$
$PHASE LIQUID
$
PARAMETER G(LIQUID,N,V;0)  298.15  -239000;   6000.00   N  !
PARAMETER G(LIQUID,N,V;1)  298.15  -8380;   6000.00   N  !
$
$
$------------------------------------------------------------------------
$
$                          SYSTEM  NB-TI (UK)
$
$
$PHASE LIQUID
$
PARAMETER L(LIQUID,NB,TI;0) 298.15 8500; 6000 N !
$
$PHASE ALM_D019
$
PARAMETER G(ALM_D019,TI:NB;0) 298.15  +10668
                                      +3*GHSERTI+GHCPNB; 6000.00 N !
PARAMETER G(ALM_D019,NB:TI;0) 298.15  +10668
                                      +3*GHCPNB+GHSERTI; 6000.00 N !
PARAMETER L(ALM_D019,NB,TI:NB;0) 298.15 30248; 6000.00 N !
PARAMETER L(ALM_D019,NB,TI:NB;1) 298.15 4220; 6000.00 N !
PARAMETER L(ALM_D019,NB,TI:NB;2) 298.15 3164; 6000.00 N !
PARAMETER L(ALM_D019,NB:NB,TI;0) 298.15 4924; 6000.00 N !
PARAMETER L(ALM_D019,NB:NB,TI;1) 298.15 468; 6000.00 N !
PARAMETER L(ALM_D019,NB:NB,TI;2) 298.15 40; 6000.00 N !
PARAMETER L(ALM_D019,TI:NB,TI;0) 298.15 4924; 6000.00 N !
PARAMETER L(ALM_D019,TI:NB,TI;1) 298.15 -468; 6000.00 N !
PARAMETER L(ALM_D019,TI:NB,TI;2) 298.15 40; 6000.00 N !
PARAMETER L(ALM_D019,NB,TI:TI;0) 298.15 30248; 6000.00 N !
PARAMETER L(ALM_D019,NB,TI:TI;1) 298.15 -4220; 6000.00 N !
PARAMETER L(ALM_D019,NB,TI:TI;2) 298.15 3164; 6000.00 N !
$
$PHASE AL3M_D022
$
PARAMETER G(AL3M_D022,TI:NB;0) 298.15 3*GFCCTI+GFCCNB; 6000 N !
$
$PHASE ALTI
$
PARAMETER G(ALTI,TI:NB;0) 298.15 +6800
                                    +GFCCTI+GFCCNB; 6000.00 N !
PARAMETER G(ALTI,NB:TI;0) 298.15 +13600
                                    +GFCCNB+GFCCTI; 6000.00 N !
PARAMETER L(ALTI,NB,TI:NB;0) 298.15 7738; 6000.00 N !
PARAMETER L(ALTI,NB,TI:NB;1) 298.15 1250; 6000.00 N !
PARAMETER L(ALTI,NB,TI:NB;2) 298.15 312; 6000.00 N !
PARAMETER L(ALTI,NB,TI:NB,TI;0) 298.15  -7500; 6000.00 N !
PARAMETER L(ALTI,NB:NB,TI;0) 298.15 7738; 6000.00 N !
PARAMETER L(ALTI,NB:NB,TI;1) 298.15 1250; 6000.00 N !
PARAMETER L(ALTI,NB:NB,TI;2) 298.15  312; 6000.00 N !
PARAMETER L(ALTI,TI:NB,TI;0) 298.15  7738; 6000.00 N !
PARAMETER L(ALTI,TI:NB,TI;1) 298.15  -1250; 6000.00 N !
PARAMETER L(ALTI,TI:NB,TI;2) 298.15  312; 6000.00 N !
PARAMETER L(ALTI,NB,TI:TI;0) 298.15  7738; 6000.00 N !
PARAMETER L(ALTI,NB,TI:TI;1) 298.15  -1250; 6000.00 N !
PARAMETER L(ALTI,NB,TI:TI;2) 298.15  312; 6000.00 N !
$
$PHASE BCC_A2
$
PARAMETER L(BCC_A2,NB,TI:VA;0) 298.15 14000; 6000 N !
PARAMETER L(BCC_A2,NB,TI:VA;1) 298.15 0.0001; 6000 N !
PARAMETER L(BCC_A2,NB,TI:VA;2) 298.15 2500; 6000 N !
$
$PHASE BCC_B2
$
FUNCTION NBTIB2 298.15 5500; 6000.00 N !
$
$PARAMETER G(BCC_B2,TI:NB:VA;0) 298.15 +NBTIB2; 6000.00 N !
$PARAMETER G(BCC_B2,NB:TI:VA;0) 298.15 +NBTIB2; 6000.00 N !
$PARAMETER L(BCC_B2,NB:NB,TI:VA;0) 298.15 -NBTIB2; 6000.00 N !
$PARAMETER L(BCC_B2,TI:NB,TI:VA;0) 298.15 -NBTIB2; 6000.00 N !
$PARAMETER L(BCC_B2,NB,TI:NB:VA;0) 298.15  -NBTIB2; 6000.00 N !
$PARAMETER L(BCC_B2,NB,TI:TI:VA;0) 298.15  -NBTIB2; 6000.00 N !
$
$ For splitting
$
PARAMETER G(BCC_B2,TI:NB:VA;0) 298.15 +2.0*NBTIB2; 6000.00 N !
$PARAMETER G(BCC_B2,NB:TI:VA;0) 298.15 +2.0*NBTIB2; 6000.00 N !
$
$PHASE CR3SI_A15
$
PARAMETER G(CR3SI_A15,TI:NB;0) 298.15   +20000+10*T
                                        +3*GHSERTI+GHSERNB ; 6000.00 N !
$
$PHASE FCC_A1
$
PARAMETER L(FCC_A1,NB,TI:VA;0) 298.15 13600; 6000.00 N !
PARAMETER L(FCC_A1,NB,TI:VA;1) 298.15 0.0001; 6000 N !
PARAMETER L(FCC_A1,NB,TI:VA;2) 298.15 2500; 6000 N !
$
$PHASE HCP_A3
$
PARAMETER L(HCP_A3,NB,TI:VA;0) 298.15 13600; 6000.00 N !
PARAMETER L(HCP_A3,NB,TI:VA;1) 298.15 0.0001; 6000.00 N !
PARAMETER L(HCP_A3,NB,TI:VA;2) 298.15  2500; 6000.00 N !
$
$------------------------------------------------------------------------
$
$                          SYSTEM  NI-V (GTT)
$
$
$PHASE LIQUID
$
PARAMETER G(LIQUID,NI,V;0) 298.15 -5.1927E+04+1.499E+01*T; 6000.00 N ! 
$
$PHASE BCC_A2
$
PARAMETER G(BCC_A2,NI,V:VA;0) 298.15 -3.05138E+04+1.26138E+01*T; 6000.00 N !
$
$PHASE FCC_A1
$
PARAMETER G(FCC_A1,NI,V:VA;0) 298.15 -3.63656E+04+3.75677E+00*T; 6000.00 N !
PARAMETER G(FCC_A1,NI,V:VA;1) 298.15 1.18607E+04-9.03020E+00*T; 6000.00 N !
PARAMETER G(FCC_A1,NI,V:VA;2) 298.15 -1.06475E+04+7.00954E+00*T; 6000.00 N !
$
$PHASE SIGMA
$
PARAMETER G(SIGMA,NI:V:NI;0) 298.15  -1.6164505E+05+3.5328443E+03*T
                   -6.7103200E+02*T*LOG(T)-1.3825020E-01*T**2
                   +4.8700000E-07*T**3+2.7784000E+05*T**(-1); 790.00 Y
                                   -1.6179470E+05+3.5726245E+03*T
                   -6.7809600E+02*T*LOG(T)-1.2560820E-01*T**2
                   -2.72E-06*T**3; 1728 N ! 
PARAMETER G(SIGMA,NI:V:V) 298.15 -6.6333065E+05+4.0127719E+03*T
                   -7.0771600E+02*T*LOG(T)-1.0688160E-01*T**2
                   +2.6785000E-06*T**3+1.5281200E+06*T**(-1); 790.00 Y
                   -6.6415372E+05+4.2315628E+03*T-7.4656800E+02*T*LOG(T)
                   -3.7350600E-02*T**2-1.496E-05*T**3; 1728 N ! 

$
$PHASE NI2V
$
$PARAMETER G(NI2V,NI:V) 298.15 -1.2677355E+04+1.1242048E+02*T
$                   -2.1565759E+01*T*LOG(T)-5.0408910E-03*T**2
$                   -4.5844201E+03*T**(-1); 1193.0 N !
PARAMETER G(NI2V,NI:V) 298.15 -38032.065+337.2614*T
                   -64.6973*T*LOG(T)-0.01512*T**2
                   -13.75326*T**(-1); 1193.0 N !

$
$PHASE NI3V
$
$PARAMETER G(NI3V,NI:V) 298.15  -1.1381240E+04+1.3225463E+02*T
$                   -2.4935415E+01*T*LOG(T)-2.0609187E-03*T**2
$                    -3.4383330E+03*T**(-1); 1326.0 N !
PARAMETER G(NI3V,NI:V) 298.15  -45524.96+529.01852*T
                   -99.74166*T*LOG(T)-0.00824*T**2
                    -13753.332*T**(-1); 1326.0 N !

$
$PHASE NI2V7
$
$PARAMETER G(NI2V7,NI:V) 298.15 -2.1181571E+04+1.4821172E+02*T
$                   -2.5950742E+01*T*LOG(T)-5.3580850E-04*T**2
$                   -5.7736765E-07*T**3+9.3839690E+04*T**(-1); 1110.0 N !
PARAMETER G(NI2V7,NI:V) 298.15 -190634.14+1333.90548*T
                   -233.55668*T*LOG(T)-0.00482*T**2
                   -5.196308E-06*T**3+844557.21*T**(-1); 1110.0 N !

$
$------------------------------------------------------------------------
$
$                          SYSTEM  SI-SN (D3)
$
$                          ------------
$
$PHASE DIAMOND_A4
$
PARAMETER G(DIAMOND_A4,SI,SN;0) 298.15 25265.65+23.84*T; 3000.00 N !
$
$PHASE LIQUID
$
PARAMETER G(LIQUID,SI,SN;0) 298.15 25364.6; 3000.00 N !
PARAMETER G(LIQUID,SI,SN;1) 298.15  3148.8; 3000.00 N !
PARAMETER G(LIQUID,SI,SN;2) 298.15  4460.9; 3000.00 N !
$
$------------------------------------------------------------------------
$
$                          SYSTEM  SI-TI (D9 - SEIFFERT)
$
$                          ------------
$
$
$PHASE BCC_A2
$
PARAMETER G(BCC_A2,SI,TI:VA;0) 298.15 -275629.10+42.5094*T; 6000.00 N !
PARAMETER G(BCC_A2,SI,TI:VA;1) 298.15 25025.35-2.00203*T; 6000.00 N !
PARAMETER G(BCC_A2,SI,TI:VA;2) 298.15  83940.65-6.71526*T; 6000.00 N !
$
$PHASE DIAMOND_A4
$
PARAMETER G(DIAMOND_A4,SI,TI;0) 298.15 80*T; 6000.00 N !
$
$
$PHASE HCP_A3
$
PARAMETER G(HCP_A3,SI,TI:VA;0) 298.15 -302731.04+69.08469*T; 6000.00 N !
PARAMETER G(HCP_A3,SI,TI:VA;1) 298.15 25025.35-2.00203*T; 6000.00 N !
PARAMETER G(HCP_A3,SI,TI:VA;2) 298.15 83940.65-6.71526*T; 6000.00 N !
$
$PHASE LIQUID
$
PARAMETER G(LIQUID,SI,TI;0) 298.15 -255852.17+21.87411*T; 6000.00 N !
PARAMETER G(LIQUID,SI,TI;1) 298.15  25025.35-2.00203*T; 6000.00 N !
PARAMETER G(LIQUID,SI,TI;2) 298.15 83940.65-6.71526*T; 6000.00 N !
$
$
$PHASE SI2TI
$
PARAMETER G(SI2TI,SI:TI;0) 298.15  -175038.5+4.548*T
                            +GHSERTI+2.0*GHSERSI; 6000.00 N !
$
$PHASE SITI
$
PARAMETER G(SITI,SI:TI;0) 298.15 -155061.7+7.6345*T
                            +GHSERSI+GHSERTI; 6000.00 N !
$
$PHASE SI4TI5
$
PARAMETER G(SI4TI5,SI:TI;0) 298.15 -711000+22.37355*T
                                   +4.0*GHSERSI+5.0*GHSERTI; 6000.00 N !
$
$PHASE SI3TI5
$
PARAMETER G(SI3TI5,TI:SI:TI;0) 298.15 -583564.31+2.68514*T
                                      +5.0*GHSERTI+3.0*GHSERSI; 6000.00 N !
PARAMETER G(SI3TI5,TI:TI:TI;0) 298.15 40000.0+20.0*T
                                      +8.0*GHSERTI; 6000.00 N !
PARAMETER G(SI3TI5,SI:SI:TI;0) 298.15 -206191.45+16.49531*T
                                      +5.0*GHSERSI+3.0*GHSERTI; 6000.00 N !
PARAMETER G(SI3TI5,SI:TI:TI;0) 298.15  417372.85+33.81017*T
                                      +2.0*GHSERSI+6.0*GHSERTI; 6000.00 N !
PARAMETER G(SI3TI5,SI,TI:SI:TI;0) 298.15 -500000.0+40.0*T; 6000.00 N !
PARAMETER G(SI3TI5,SI,TI:TI:TI;0) 298.15 -500000.0+40.0*T; 6000.00 N !
PARAMETER G(SI3TI5,SI:SI,TI:TI;0) 298.15  43024.29-3.44194*T; 6000.00 N !
PARAMETER G(SI3TI5,TI:SI,TI:TI;0) 298.15  43024.29-3.44194*T; 6000.00 N !
$
$PHASE SITI3
$
PARAMETER G(SITI3,SI:TI;0) 298.15 -200000+3.19924*T
                                     +GHSERSI+3.0*GHSERTI; 6000.00 N !
$
$-----------------------------------------------------------------------
$
$                          SYSTEM  SI-V (UK1)
$
$                          ------------
$
$PHASE BCC_A2
$
PARAMETER G(BCC_A2,SI,V:VA;0)  298.15 -164505+30.1*T; 6000.00 N !
PARAMETER G(BCC_A2,SI,V:VA;1)  298.15 37000; 6000.00 N !
PARAMETER G(BCC_A2,SI,V:VA;2)  298.15 20000; 6000.00 N !
$
$PHASE LIQUID
$
PARAMETER G(LIQUID,SI,V;0)  298.15 -180900+40*T; 6000.00 N !
PARAMETER G(LIQUID,SI,V;1)  298.15 37000; 6000.00 N !
PARAMETER G(LIQUID,SI,V;2)  298.15 20000; 6000.00 N !
$
$
$PHASE SIV3
$
$PARAMETER G(SIV3,SI:V;0)  298.15 -1.76E+05+17.92*T+GHSERSI
$                                 +3.0*GHSERV; 6000.00 N !
$
PARAMETER G(SIV3,SI:SI;0)  298.15 208000-80*T+4.0*GHSERSI; 6000.00 N !
PARAMETER G(SIV3,V:V;0)  298.15 18000+10*T+4.0*GHSERV; 6000.00 N !
PARAMETER G(SIV3,SI:V;0)  298.15 -2.16397E5+516.532*T-90.44*T*LOG(T)
                         -8.346E-03*T**2+3.58E5*T**(-1); 6000.00 N !
PARAMETER G(SIV3,V:SI;0)  298.15 166000-60.00*T+3.0*GHSERSI
                          +GHSERV; 6000.00 N !
PARAMETER G(SIV3,SI:SI,V;0)  298.15  -1.5E5; 3000.00 N !
PARAMETER G(SIV3,V:SI,V;0)   298.15   0.0; 3000.0 N !
PARAMETER G(SIV3,SI,V:SI;0)  298.15   9.7945E3-21.8*T; 3000.0 N !
PARAMETER G(SIV3,SI,V:V;0)  298.15   9.7945E3-21.8*T; 3000.0 N !
$
$PHASE SI2V
$
$PARAMETER G(SI2V,SI:V;0)  298.15 -1.239E+05+10.62*T+2.0*GHSERSI
