Repository: seminaia/simulations

File: CALPHAD/fe_mn_sn_c.tdb (part 6 of 6)
$$$$$$$$$$$$$$$$$$$$$$$$$$$$$$$$$$$$$$$$$$$$$$$$$$$$$$$$$$$$$$$$$$$$$$$$$$$$$$
PARAMETER G(SI3Y5,SI:Y;0) 298.15 -588000.0 + 5.0 * GHSERY + 3.0 * GHSERSI +
   76.0 * T; 6000.0 N !


$$$$$$$$$$$$$$$$$$$$$$$$$$$$$$$$$$$$$$$$$$$$$$$$$$$$$$$$$$$$$$$$$$$$$$$$$$$$$$
$                                   SI3ZR5                                   $
$$$$$$$$$$$$$$$$$$$$$$$$$$$$$$$$$$$$$$$$$$$$$$$$$$$$$$$$$$$$$$$$$$$$$$$$$$$$$$

PARAMETER G(SI3ZR5,SI:ZR;0) 298.15 -685146.78-0.0161754 * T**(2.0)-187.0 * T
   * LOG(T) + 381210.0 * T**(-1.0) + 5.22283E-08 * T**(3.0) + 1044.78 * T;
   6000.0 N !


$$$$$$$$$$$$$$$$$$$$$$$$$$$$$$$$$$$$$$$$$$$$$$$$$$$$$$$$$$$$$$$$$$$$$$$$$$$$$$
$                                   SI4TI5                                   $
$$$$$$$$$$$$$$$$$$$$$$$$$$$$$$$$$$$$$$$$$$$$$$$$$$$$$$$$$$$$$$$$$$$$$$$$$$$$$$

PARAMETER G(SI4TI5,SI:TI;0) 298.15 -711000.0 + 5.0 * GHSERTI + 4.0 * GHSERSI
   + 22.37355 * T; 6000.0 N !


$$$$$$$$$$$$$$$$$$$$$$$$$$$$$$$$$$$$$$$$$$$$$$$$$$$$$$$$$$$$$$$$$$$$$$$$$$$$$$
$                                   SI4Y5                                    $
$$$$$$$$$$$$$$$$$$$$$$$$$$$$$$$$$$$$$$$$$$$$$$$$$$$$$$$$$$$$$$$$$$$$$$$$$$$$$$

PARAMETER G(SI4Y5,SI:Y;0) 298.15 -697950.0 + 5.0 * GHSERY + 4.0 * GHSERSI +
   86.72688 * T; 6000.0 N !


$$$$$$$$$$$$$$$$$$$$$$$$$$$$$$$$$$$$$$$$$$$$$$$$$$$$$$$$$$$$$$$$$$$$$$$$$$$$$$
$                                   SI4ZR5                                   $
$$$$$$$$$$$$$$$$$$$$$$$$$$$$$$$$$$$$$$$$$$$$$$$$$$$$$$$$$$$$$$$$$$$$$$$$$$$$$$

PARAMETER G(SI4ZR5,SI:ZR;0) 298.15 -880743.11-0.0109481 * T**(2.0)-240.256 *
   T * LOG(T) + 2006425.0 * T**(-1.0) + 6.59118333E-07 * T**(3.0) + 1433.658
   * T; 6000.0 N !


$$$$$$$$$$$$$$$$$$$$$$$$$$$$$$$$$$$$$$$$$$$$$$$$$$$$$$$$$$$$$$$$$$$$$$$$$$$$$$
$                                   SI5V6                                    $
$$$$$$$$$$$$$$$$$$$$$$$$$$$$$$$$$$$$$$$$$$$$$$$$$$$$$$$$$$$$$$$$$$$$$$$$$$$$$$

PARAMETER G(SI5V6,SI:V;0) 298.15 -641675.0-0.013915 * T**(2.0)-280.28 * T *
   LOG(T) + 2310000.0 * T**(-1.0) + 1665.98 * T; 6000.0 N !


$$$$$$$$$$$$$$$$$$$$$$$$$$$$$$$$$$$$$$$$$$$$$$$$$$$$$$$$$$$$$$$$$$$$$$$$$$$$$$
$                                  SI5Y3_H                                   $
$$$$$$$$$$$$$$$$$$$$$$$$$$$$$$$$$$$$$$$$$$$$$$$$$$$$$$$$$$$$$$$$$$$$$$$$$$$$$$

PARAMETER G(SI5Y3_H,SI:Y;0) 298.15 -601572.0 + 3.0 * GHSERY + 5.0 * GHSERSI +
   76.0 * T; 6000.0 N !


$$$$$$$$$$$$$$$$$$$$$$$$$$$$$$$$$$$$$$$$$$$$$$$$$$$$$$$$$$$$$$$$$$$$$$$$$$$$$$
$                                  SI5Y3_R                                   $
$$$$$$$$$$$$$$$$$$$$$$$$$$$$$$$$$$$$$$$$$$$$$$$$$$$$$$$$$$$$$$$$$$$$$$$$$$$$$$

PARAMETER G(SI5Y3_R,SI:Y;0) 298.15 -607356.0 + 3.0 * GHSERY + 5.0 * GHSERSI +
   84.0 * T; 6000.0 N !


$$$$$$$$$$$$$$$$$$$$$$$$$$$$$$$$$$$$$$$$$$$$$$$$$$$$$$$$$$$$$$$$$$$$$$$$$$$$$$
$                                   SIGMA                                    $
$$$$$$$$$$$$$$$$$$$$$$$$$$$$$$$$$$$$$$$$$$$$$$$$$$$$$$$$$$$$$$$$$$$$$$$$$$$$$$

PARAMETER G(SIGMA,AL:TA:AL;0) 298.15 -300000.0 + 4.0 * GHSERTA + 26.0 *
   GHSERAL + 90.0 * T; 6000.0 N !
PARAMETER G(SIGMA,AL:TA:MN;0) 298.15 0.0; 6000.0 N !
PARAMETER G(SIGMA,AL:TA:NI;0) 298.15 0.0; 6000.0 N !
PARAMETER G(SIGMA,AL:TA:TA;0) 298.15 -657000.0 + 22.0 * GHSERTA + 8.0 *
   GHSERAL + 90.0 * T; 6000.0 N !
PARAMETER G(SIGMA,AL:TA:TI;0) 298.15 -720000.0 + 18.0 * GHSERTI + 4.0 *
   GHSERTA + 8.0 * GHSERAL + 153.9 * T; 6000.0 N !
PARAMETER G(SIGMA,AL:TA:V;0) 298.15 0.0; 6000.0 N !
PARAMETER G(SIGMA,AL:TI:AL;0) 298.15 -300000.0 + 4.0 * GHSERTI + 26.0 *
   GHSERAL + 147.0 * T; 6000.0 N !
PARAMETER G(SIGMA,AL:TI:MN;0) 298.15 0.0; 6000.0 N !
PARAMETER G(SIGMA,AL:TI:NI;0) 298.15 0.0; 6000.0 N !
PARAMETER G(SIGMA,AL:TI:TA;0) 298.15 -672000.0 + 18.0 * GHSERTA + 4.0 *
   GHSERTI + 8.0 * GHSERAL + 105.0 * T; 6000.0 N !
PARAMETER G(SIGMA,AL:TI:TI;0) 298.15 -735000.0 + 22.0 * GHSERTI + 8.0 *
   GHSERAL + 168.0 * T; 6000.0 N !
PARAMETER G(SIGMA,AL:TI:V;0) 298.15 0.0; 6000.0 N !
PARAMETER G(SIGMA,AL:V:AL;0) 298.15 0.0; 6000.0 N !
PARAMETER G(SIGMA,AL:V:MN;0) 298.15 0.0; 6000.0 N !
PARAMETER G(SIGMA,AL:V:NI;0) 298.15 0.0; 6000.0 N !
PARAMETER G(SIGMA,AL:V:TA;0) 298.15 0.0; 6000.0 N !
PARAMETER G(SIGMA,AL:V:TI;0) 298.15 0.0; 6000.0 N !
PARAMETER G(SIGMA,AL:V:V;0) 298.15 0.0; 6000.0 N !
PARAMETER G(SIGMA,MN:TA:AL;0) 298.15 0.0; 6000.0 N !
PARAMETER G(SIGMA,MN:TA:MN;0) 298.15 0.0; 6000.0 N !
PARAMETER G(SIGMA,MN:TA:NI;0) 298.15 0.0; 6000.0 N !
PARAMETER G(SIGMA,MN:TA:TA;0) 298.15 0.0; 6000.0 N !
PARAMETER G(SIGMA,MN:TA:TI;0) 298.15 0.0; 6000.0 N !
PARAMETER G(SIGMA,MN:TA:V;0) 298.15 0.0; 6000.0 N !
PARAMETER G(SIGMA,MN:TI:AL;0) 298.15 0.0; 6000.0 N !
PARAMETER G(SIGMA,MN:TI:MN;0) 298.15 0.0; 6000.0 N !
PARAMETER G(SIGMA,MN:TI:NI;0) 298.15 0.0; 6000.0 N !
PARAMETER G(SIGMA,MN:TI:TA;0) 298.15 0.0; 6000.0 N !
PARAMETER G(SIGMA,MN:TI:TI;0) 298.15 0.0; 6000.0 N !
PARAMETER G(SIGMA,MN:TI:V;0) 298.15 0.0; 6000.0 N !
PARAMETER G(SIGMA,MN:V:AL;0) 298.15 0.0; 6000.0 N !
PARAMETER G(SIGMA,MN:V:MN;0) 298.15 0.0; 6000.0 N !
PARAMETER G(SIGMA,MN:V:NI;0) 298.15 0.0; 6000.0 N !
PARAMETER G(SIGMA,MN:V:TA;0) 298.15 0.0; 6000.0 N !
PARAMETER G(SIGMA,MN:V:TI;0) 298.15 0.0; 6000.0 N !
PARAMETER G(SIGMA,MN:V:V;0) 298.15 0.0; 6000.0 N !
PARAMETER G(SIGMA,NI:TA:AL;0) 298.15 0.0; 6000.0 N !
PARAMETER G(SIGMA,NI:TA:MN;0) 298.15 0.0; 6000.0 N !
PARAMETER G(SIGMA,NI:TA:NI;0) 298.15 0.0; 6000.0 N !
PARAMETER G(SIGMA,NI:TA:TA;0) 298.15 0.0; 6000.0 N !
PARAMETER G(SIGMA,NI:TA:TI;0) 298.15 0.0; 6000.0 N !
PARAMETER G(SIGMA,NI:TA:V;0) 298.15 0.0; 6000.0 N !
PARAMETER G(SIGMA,NI:TI:AL;0) 298.15 0.0; 6000.0 N !
PARAMETER G(SIGMA,NI:TI:MN;0) 298.15 0.0; 6000.0 N !
PARAMETER G(SIGMA,NI:TI:NI;0) 298.15 0.0; 6000.0 N !
PARAMETER G(SIGMA,NI:TI:TA;0) 298.15 0.0; 6000.0 N !
PARAMETER G(SIGMA,NI:TI:TI;0) 298.15 0.0; 6000.0 N !
PARAMETER G(SIGMA,NI:TI:V;0) 298.15 0.0; 6000.0 N !
PARAMETER G(SIGMA,NI:V:AL;0) 298.15 0.0; 6000.0 N !
PARAMETER G(SIGMA,NI:V:MN;0) 298.15 0.0; 6000.0 N !
PARAMETER G(SIGMA,NI:V:NI;0) 298.15 -161645.05-0.1382502 * T**(2.0)-671.032 *
   T * LOG(T) + 277840.0 * T**(-1.0) + 4.87E-07 * T**(3.0) + 3532.8443 * T;
   790.0 Y -161794.7-0.1256082 * T**(2.0)-678.096 * T * LOG(T)-2.72E-06 *
   T**(3.0) + 3572.6245 * T; 1728.0 N !
PARAMETER G(SIGMA,NI:V:TA;0) 298.15 0.0; 6000.0 N !
PARAMETER G(SIGMA,NI:V:TI;0) 298.15 0.0; 6000.0 N !
PARAMETER G(SIGMA,NI:V:V;0) 298.15 -663330.65-0.1068816 * T**(2.0)-707.716 *
   T * LOG(T) + 1528120.0 * T**(-1.0) + 2.6785E-06 * T**(3.0) + 4012.7719 *
   T; 790.0 Y -664153.72-0.0373506 * T**(2.0)-746.568 * T * LOG(T)-1.496E-05
   * T**(3.0) + 4231.5628 * T; 1728.0 N !
PARAMETER G(SIGMA,AL:TA:AL,TA;0) 298.15 -1230000.0 + 450.0 * T; 6000.0 N !
PARAMETER G(SIGMA,AL:TA:AL,TA;1) 298.15 0.0001; 6000.0 N !
PARAMETER G(SIGMA,AL:TA:AL,TA;2) 298.15 300000.0; 6000.0 N !
PARAMETER G(SIGMA,AL:TA:AL,TI;0) 298.15 -1680000.0 + 510.0 * T; 6000.0 N !
PARAMETER G(SIGMA,AL:TI:AL,TA;0) 298.15 -1230000.0 + 450.0 * T; 6000.0 N !
PARAMETER G(SIGMA,AL:TI:AL,TA;1) 298.15 0.0001; 6000.0 N !
PARAMETER G(SIGMA,AL:TI:AL,TA;2) 298.15 300000.0; 6000.0 N !
PARAMETER G(SIGMA,AL:TI:AL,TI;0) 298.15 -1680000.0 + 510.0 * T; 6000.0 N !


$$$$$$$$$$$$$$$$$$$$$$$$$$$$$$$$$$$$$$$$$$$$$$$$$$$$$$$$$$$$$$$$$$$$$$$$$$$$$$
$                                    SITI                                    $
$$$$$$$$$$$$$$$$$$$$$$$$$$$$$$$$$$$$$$$$$$$$$$$$$$$$$$$$$$$$$$$$$$$$$$$$$$$$$$

PARAMETER G(SITI,SI:TI;0) 298.15 -155061.7 + GHSERTI + GHSERSI + 7.6345 * T;
   6000.0 N !


$$$$$$$$$$$$$$$$$$$$$$$$$$$$$$$$$$$$$$$$$$$$$$$$$$$$$$$$$$$$$$$$$$$$$$$$$$$$$$
$                                   SITI3                                    $
$$$$$$$$$$$$$$$$$$$$$$$$$$$$$$$$$$$$$$$$$$$$$$$$$$$$$$$$$$$$$$$$$$$$$$$$$$$$$$

PARAMETER G(SITI3,SI:TI;0) 298.15 -200000.0 + 3.0 * GHSERTI + GHSERSI +
   3.19924 * T; 6000.0 N !


$$$$$$$$$$$$$$$$$$$$$$$$$$$$$$$$$$$$$$$$$$$$$$$$$$$$$$$$$$$$$$$$$$$$$$$$$$$$$$
$                                    SIV3                                    $
$$$$$$$$$$$$$$$$$$$$$$$$$$$$$$$$$$$$$$$$$$$$$$$$$$$$$$$$$$$$$$$$$$$$$$$$$$$$$$

PARAMETER G(SIV3,SI:SI;0) 298.15 208000.0 + 4.0 * GHSERSI-80.0 * T; 6000.0 N !
PARAMETER G(SIV3,SI:V;0) 298.15 -216397.0-0.008346 * T**(2.0)-90.44 * T *
   LOG(T) + 358000.0 * T**(-1.0) + 516.532 * T; 6000.0 N !
PARAMETER G(SIV3,V:SI;0) 298.15 166000.0 + GHSERV + 3.0 * GHSERSI-60.0 * T;
   6000.0 N !
PARAMETER G(SIV3,V:V;0) 298.15 18000.0 + 4.0 * GHSERV + 10.0 * T; 6000.0 N !
PARAMETER G(SIV3,SI:SI,V;0) 298.15 -150000.0; 3000.0 N !
PARAMETER G(SIV3,SI,V:SI;0) 298.15 9794.5-21.8 * T; 3000.0 N !
PARAMETER G(SIV3,SI,V:V;0) 298.15 9794.5-21.8 * T; 3000.0 N !
PARAMETER G(SIV3,V:SI,V;0) 298.15 0.0; 3000.0 N !


$$$$$$$$$$$$$$$$$$$$$$$$$$$$$$$$$$$$$$$$$$$$$$$$$$$$$$$$$$$$$$$$$$$$$$$$$$$$$$
$                                    SIY                                     $
$$$$$$$$$$$$$$$$$$$$$$$$$$$$$$$$$$$$$$$$$$$$$$$$$$$$$$$$$$$$$$$$$$$$$$$$$$$$$$

PARAMETER G(SIY,SI:Y;0) 298.15 -160700.0 + GHSERY + GHSERSI + 19.8 * T;
   6000.0 N !


$$$$$$$$$$$$$$$$$$$$$$$$$$$$$$$$$$$$$$$$$$$$$$$$$$$$$$$$$$$$$$$$$$$$$$$$$$$$$$
$                                    SIZR                                    $
$$$$$$$$$$$$$$$$$$$$$$$$$$$$$$$$$$$$$$$$$$$$$$$$$$$$$$$$$$$$$$$$$$$$$$$$$$$$$$

PARAMETER G(SIZR,SI:ZR;0) 298.15 -182203.4-0.004393865 * T**(2.0)-45.18631 *
   T * LOG(T) + 148517.5 * T**(-1.0) + 5.49699E-11 * T**(3.0) + 258.51454 *
   T; 6000.0 N !


$$$$$$$$$$$$$$$$$$$$$$$$$$$$$$$$$$$$$$$$$$$$$$$$$$$$$$$$$$$$$$$$$$$$$$$$$$$$$$
$                                   SIZR2                                    $
$$$$$$$$$$$$$$$$$$$$$$$$$$$$$$$$$$$$$$$$$$$$$$$$$$$$$$$$$$$$$$$$$$$$$$$$$$$$$$

PARAMETER G(SIZR2,SI:ZR;0) 298.15 -255317.83-0.00546177 * T**(2.0)-72.43244 *
   T * LOG(T) + 306730.45 * T**(-1.0)-4.0442633E-09 * T**(3.0) + 411.76673 *
   T; 6000.0 N !


$$$$$$$$$$$$$$$$$$$$$$$$$$$$$$$$$$$$$$$$$$$$$$$$$$$$$$$$$$$$$$$$$$$$$$$$$$$$$$
$                                   SIZR3                                    $
$$$$$$$$$$$$$$$$$$$$$$$$$$$$$$$$$$$$$$$$$$$$$$$$$$$$$$$$$$$$$$$$$$$$$$$$$$$$$$

PARAMETER G(SIZR3,SI:ZR;0) 298.15 -270398.16-0.0263963 * T**(2.0)-82.328 * T
   * LOG(T)-34700.0 * T**(-1.0) + 1.54326E-06 * T**(3.0) + 457.33 * T; 6000.0
   N !


$$$$$$$$$$$$$$$$$$$$$$$$$$$$$$$$$$$$$$$$$$$$$$$$$$$$$$$$$$$$$$$$$$$$$$$$$$$$$$
$                                   SN2ZR                                    $
$$$$$$$$$$$$$$$$$$$$$$$$$$$$$$$$$$$$$$$$$$$$$$$$$$$$$$$$$$$$$$$$$$$$$$$$$$$$$$

PARAMETER G(SN2ZR,SN:ZR;0) 298.15 -267104.77-0.002226 * T**(2.0)-86.40393 * T
   * LOG(T) + 618000.0 * T**(-1.0) + 492.08888 * T; 6000.0 N !


$$$$$$$$$$$$$$$$$$$$$$$$$$$$$$$$$$$$$$$$$$$$$$$$$$$$$$$$$$$$$$$$$$$$$$$$$$$$$$
$                                   SN3TI5                                   $
$$$$$$$$$$$$$$$$$$$$$$$$$$$$$$$$$$$$$$$$$$$$$$$$$$$$$$$$$$$$$$$$$$$$$$$$$$$$$$

PARAMETER G(SN3TI5,SN:TI;0) 298.15 -398000.0 + 3.0 * GLIQSN + 5.0 * GLIQTI +
   64.8 * T; 3000.0 N !


$$$$$$$$$$$$$$$$$$$$$$$$$$$$$$$$$$$$$$$$$$$$$$$$$$$$$$$$$$$$$$$$$$$$$$$$$$$$$$
$                                   SN3ZR5                                   $
$$$$$$$$$$$$$$$$$$$$$$$$$$$$$$$$$$$$$$$$$$$$$$$$$$$$$$$$$$$$$$$$$$$$$$$$$$$$$$

PARAMETER G(SN3ZR5,SN:ZR;0) 298.15 -769379.45-0.02404147 * T**(2.0)-217.11793
   * T * LOG(T) + 1648000.0 * T**(-1.0) + 1131.8642 * T; 6000.0 N !


$$$$$$$$$$$$$$$$$$$$$$$$$$$$$$$$$$$$$$$$$$$$$$$$$$$$$$$$$$$$$$$$$$$$$$$$$$$$$$
$                                   SN5TI6                                   $
$$$$$$$$$$$$$$$$$$$$$$$$$$$$$$$$$$$$$$$$$$$$$$$$$$$$$$$$$$$$$$$$$$$$$$$$$$$$$$

PARAMETER G(SN5TI6,SN:TI;0) 298.15 -525800.0 + 5.0 * GLIQSN + 6.0 * GLIQTI +
   77.0 * T; 3000.0 N !


$$$$$$$$$$$$$$$$$$$$$$$$$$$$$$$$$$$$$$$$$$$$$$$$$$$$$$$$$$$$$$$$$$$$$$$$$$$$$$
$                                   SNTI2                                    $
$$$$$$$$$$$$$$$$$$$$$$$$$$$$$$$$$$$$$$$$$$$$$$$$$$$$$$$$$$$$$$$$$$$$$$$$$$$$$$

PARAMETER G(SNTI2,SN:TI;0) 298.15 -152700.0 + GLIQSN + 2.0 * GLIQTI +
   26.80539 * T; 3000.0 N !


$$$$$$$$$$$$$$$$$$$$$$$$$$$$$$$$$$$$$$$$$$$$$$$$$$$$$$$$$$$$$$$$$$$$$$$$$$$$$$
$                                   SNTI3                                    $
$$$$$$$$$$$$$$$$$$$$$$$$$$$$$$$$$$$$$$$$$$$$$$$$$$$$$$$$$$$$$$$$$$$$$$$$$$$$$$

PARAMETER G(SNTI3,SN:SN;0) 298.15 4.0 + 4.0 * GHSERSN; 3000.0 N !
PARAMETER G(SNTI3,SN:TI;0) 298.15 -193466.8 + GLIQSN + 3.0 * GLIQTI +
   35.74052 * T; 3000.0 N !
PARAMETER G(SNTI3,TI:SN;0) 298.15 300000.0 + 3.0 * GLIQSN + GLIQTI-200.0 * T;
   3000.0 N !
PARAMETER G(SNTI3,TI:TI;0) 298.15 4.0 + 4.0 * GHSERTI; 6000.0 N !
PARAMETER G(SNTI3,SN:SN,TI;0) 298.15 400000.0-40.0 * T; 3000.0 N !
PARAMETER G(SNTI3,SN,TI:SN;0) 298.15 400000.0; 3000.0 N !
PARAMETER G(SNTI3,SN,TI:TI;0) 298.15 200000.0-108.0 * T; 3000.0 N !
PARAMETER G(SNTI3,TI:SN,TI;0) 298.15 600000.0 + 40.0 * T; 3000.0 N !


$$$$$$$$$$$$$$$$$$$$$$$$$$$$$$$$$$$$$$$$$$$$$$$$$$$$$$$$$$$$$$$$$$$$$$$$$$$$$$
$                                   SNZR4                                    $
$$$$$$$$$$$$$$$$$$$$$$$$$$$$$$$$$$$$$$$$$$$$$$$$$$$$$$$$$$$$$$$$$$$$$$$$$$$$$$

PARAMETER G(SNZR4,SN:ZR;0) 298.15 -270456.77-0.00883109 * T**(2.0)-122.99764
   * T * LOG(T) + 602.12448 * T; 6000.0 N !


$$$$$$$$$$$$$$$$$$$$$$$$$$$$$$$$$$$$$$$$$$$$$$$$$$$$$$$$$$$$$$$$$$$$$$$$$$$$$$
$                                   SPHASE                                   $
$$$$$$$$$$$$$$$$$$$$$$$$$$$$$$$$$$$$$$$$$$$$$$$$$$$$$$$$$$$$$$$$$$$$$$$$$$$$$$

PARAMETER G(SPHASE,AL:CU:MG;0) 298.15 -63200.0 + GHSERMG + 2.0 * GHSERAL +
   GHSERCU + 4.13 * T; 6000.0 N !


$$$$$$$$$$$$$$$$$$$$$$$$$$$$$$$$$$$$$$$$$$$$$$$$$$$$$$$$$$$$$$$$$$$$$$$$$$$$$$
$                                    TAU                                     $
$$$$$$$$$$$$$$$$$$$$$$$$$$$$$$$$$$$$$$$$$$$$$$$$$$$$$$$$$$$$$$$$$$$$$$$$$$$$$$

PARAMETER G(TAU,MG:AL:AL:AL;0) 298.15 26.0 * GHSERMG + 55.0 * GHSERAL-105.3 *
   T; 6000.0 N !
PARAMETER G(TAU,MG:AL:CU:AL;0) 298.15 -23000.0 + 26.0 * GHSERMG + 7.0 *
   GHSERAL + 48.0 * GHSERCU + 440.0 * T; 6000.0 N !
PARAMETER G(TAU,MG:AL:MG:AL;0) 298.15 1053000.0 + 74.0 * GHSERMG + 7.0 *
   GHSERAL + 405.0 * T; 6000.0 N !
PARAMETER G(TAU,MG:AL:ZN:AL;0) 298.15 -832680.0 + 48.0 * GHSERZN + 26.0 *
   GHSERMG + 7.0 * GHSERAL + 162.0 * T; 6000.0 N !
PARAMETER G(TAU,MG:MG:AL:AL;0) 298.15 -81000.0 + 32.0 * GHSERMG + 49.0 *
   GHSERAL-186.3 * T; 6000.0 N !
PARAMETER G(TAU,MG:MG:CU:AL;0) 298.15 -220000.0 + 32.0 * GHSERMG + GHSERAL +
   48.0 * GHSERCU + 440.0 * T; 6000.0 N !
PARAMETER G(TAU,MG:MG:MG:AL;0) 298.15 405000.0 + 80.0 * GHSERMG + GHSERAL +
   243.0 * T; 6000.0 N !
PARAMETER G(TAU,MG:MG:ZN:AL;0) 298.15 -811620.0 + 48.0 * GHSERZN + 32.0 *
   GHSERMG + GHSERAL + 162.0 * T; 6000.0 N !
PARAMETER G(TAU,MG:AL:AL,CU:AL;0) 298.15 -4649190.0 + 2261.86 * T; 6000.0 N !
PARAMETER G(TAU,MG:AL:AL,MG:AL;0) 298.15 -202500.0-40.5 * T; 6000.0 N !
PARAMETER G(TAU,MG:AL:AL,ZN:AL;0) 298.15 -16200.0 + 243.0 * T; 6000.0 N !
PARAMETER G(TAU,MG:AL:MG,ZN:AL;0) 298.15 243000.0 + 81.0 * T; 6000.0 N !
PARAMETER G(TAU,MG:MG:AL,CU:AL;0) 298.15 -4649190.0 + 2261.86 * T; 6000.0 N !
PARAMETER G(TAU,MG:MG:AL,MG:AL;0) 298.15 -202500.0-40.5 * T; 6000.0 N !
PARAMETER G(TAU,MG:MG:AL,ZN:AL;0) 298.15 -105300.0 + 243.0 * T; 6000.0 N !
PARAMETER G(TAU,MG:MG:CU,MG:AL;0) 298.15 -220000.0; 6000.0 N !
PARAMETER G(TAU,MG:MG:MG,ZN:AL;0) 298.15 243000.0 + 81.0 * T; 6000.0 N !


$$$$$$$$$$$$$$$$$$$$$$$$$$$$$$$$$$$$$$$$$$$$$$$$$$$$$$$$$$$$$$$$$$$$$$$$$$$$$$
$                                   TI2ALN                                   $
$$$$$$$$$$$$$$$$$$$$$$$$$$$$$$$$$$$$$$$$$$$$$$$$$$$$$$$$$$$$$$$$$$$$$$$$$$$$$$

PARAMETER G(TI2ALN,TI:AL:N;0) 298.15 -389592.0 + 0.82 * GHSERNN + GHSERAL +
   2.0 * GHSERTI + 104.0 * T; 6000.0 N !


$$$$$$$$$$$$$$$$$$$$$$$$$$$$$$$$$$$$$$$$$$$$$$$$$$$$$$$$$$$$$$$$$$$$$$$$$$$$$$
$                                    TI2N                                    $
$$$$$$$$$$$$$$$$$$$$$$$$$$$$$$$$$$$$$$$$$$$$$$$$$$$$$$$$$$$$$$$$$$$$$$$$$$$$$$

PARAMETER G(TI2N,TI:C;0) 298.15 -17349.0 + GHSERTIC + GHSERTI; 6000.0 N !
PARAMETER G(TI2N,TI:N;0) 298.15 -67116.0 + GHSERTIN + GHSERTI + 26.5395533 *
   T; 6000.0 N !


$$$$$$$$$$$$$$$$$$$$$$$$$$$$$$$$$$$$$$$$$$$$$$$$$$$$$$$$$$$$$$$$$$$$$$$$$$$$$$
$                                  TI3AL2N2                                  $
$$$$$$$$$$$$$$$$$$$$$$$$$$$$$$$$$$$$$$$$$$$$$$$$$$$$$$$$$$$$$$$$$$$$$$$$$$$$$$

PARAMETER G(TI3AL2N2,TI:AL:N;0) 298.15 3405331.05 + 2.0 * GHSERNN + 3.0 *
   GHSERTI + 2.0 * GHSERAL + 1.75061514 * T**(2.0)-5217.37371 * T; 6000.0 N !


$$$$$$$$$$$$$$$$$$$$$$$$$$$$$$$$$$$$$$$$$$$$$$$$$$$$$$$$$$$$$$$$$$$$$$$$$$$$$$
$                                   TI3ALN                                   $
$$$$$$$$$$$$$$$$$$$$$$$$$$$$$$$$$$$$$$$$$$$$$$$$$$$$$$$$$$$$$$$$$$$$$$$$$$$$$$

PARAMETER G(TI3ALN,TI:AL:N;0) 298.15 -349502.5 + 0.56 * GHSERNN + GHSERAL +
   3.0 * GHSERTI + 92.5 * T; 6000.0 N !


$$$$$$$$$$$$$$$$$$$$$$$$$$$$$$$$$$$$$$$$$$$$$$$$$$$$$$$$$$$$$$$$$$$$$$$$$$$$$$
$                                   TI3N2                                    $
$$$$$$$$$$$$$$$$$$$$$$$$$$$$$$$$$$$$$$$$$$$$$$$$$$$$$$$$$$$$$$$$$$$$$$$$$$$$$$

PARAMETER G(TI3N2,TI:N;0) 298.15 -8190.33982 + 0.29 * GHSERTIN + 0.42 *
   GHSERTI-1.54816366 * T; 6000.0 N !


$$$$$$$$$$$$$$$$$$$$$$$$$$$$$$$$$$$$$$$$$$$$$$$$$$$$$$$$$$$$$$$$$$$$$$$$$$$$$$
$                                   TI4N3                                    $
$$$$$$$$$$$$$$$$$$$$$$$$$$$$$$$$$$$$$$$$$$$$$$$$$$$$$$$$$$$$$$$$$$$$$$$$$$$$$$

PARAMETER G(TI4N3,TI:N;0) 298.15 -5956.86333 + 0.315 * GHSERTIN + 0.37 *
   GHSERTI-3.27489717 * T; 6000.0 N !


$$$$$$$$$$$$$$$$$$$$$$$$$$$$$$$$$$$$$$$$$$$$$$$$$$$$$$$$$$$$$$$$$$$$$$$$$$$$$$
$                                    V2ZR                                    $
$$$$$$$$$$$$$$$$$$$$$$$$$$$$$$$$$$$$$$$$$$$$$$$$$$$$$$$$$$$$$$$$$$$$$$$$$$$$$$

PARAMETER G(V2ZR,V:ZR;0) 298.15 -63100.0 + GLIQZR + 2.0 * GLIQV + 26.83 * T;
   6000.0 N !


$$$$$$$$$$$$$$$$$$$$$$$$$$$$$$$$$$$$$$$$$$$$$$$$$$$$$$$$$$$$$$$$$$$$$$$$$$$$$$
$                                   VPHASE                                   $
$$$$$$$$$$$$$$$$$$$$$$$$$$$$$$$$$$$$$$$$$$$$$$$$$$$$$$$$$$$$$$$$$$$$$$$$$$$$$$

PARAMETER G(VPHASE,AL:CU:MG;0) 298.15 -274527.45 + 2.0 * GHSERMG + 5.0 *
   GHSERAL + 6.0 * GHSERCU + 13.0 * T; 6000.0 N !
